Repository: xinjing-MD/wafer-fab-handbook

# 半导体晶圆厂系统学习与资料归档库（Wafer Fab Handbook）
> 从**器件物理**、**洁净室厂务**、**七大核心单项工艺**、**工艺整合**、**制造设备与零部件**、**AMHS/CIM 自动化**、**良率工程与经济账**到**MIT 公开课讲义 / NASA 公版手册 / 计算习题与 CMOS 电子流转卡实战**的 GitHub 系统化开源学习库。

---

## 1. 学习全景图

```mermaid
flowchart LR
    S0["00 16周教学大纲"] --> S1["01 器件物理与硅片"]
    S1 --> S2["02 厂房与厂务系统"]
    S2 --> S3["03 七大核心工艺"]
    S3 --> S4["04 工艺整合与节点"]
    S4 --> S5["05 设备与核心部件"]
    S5 --> S6["06 天车与CIM系统"]
    S6 --> S7["07 良率SPC与FA"]
    S7 --> S8["08 运营与产业链"]
    S3 -.-> S9["09 实战脚本与3D"]
    S7 -.-> S9
    S1 -.-> S11["11 教材习题与34份开源PDF"]
    S3 -.-> S11
    S4 -.-> S11
```

---

## 2. 目录导航与资料完备度看板

| 目录 | 主题方向 | 核心覆盖资料 | 建议学时 | 当前状态 |
| :--- | :--- | :--- | :---: | :---: |
| [00_学习路线与规范](./00_学习路线与规范/README.md) | 路线与规范 | **16 周逐周教学大纲（含章节/公开课/习题映射）**、7 大岗位路线、仓库上传规范 | 1h | 🟢 完整 |
| [01_器件物理与硅片](./01_器件物理与硅片/README.md) | 物理与器件基础 | CZ/MCZ/FZ 生长、300mm 硅片规范矢量图、能带/载流子、MOS C-V、短沟道 SCE、FinFET/GAA/CFET、DRAM/3D NAND | 1~2 周 | 🟢 深度版 |
| [02_厂房与厂务系统](./02_厂房与厂务系统/README.md) | 厂房与厂务动力 | 垂直分层与 Bay-Chase、UPW 超纯水/特气/CDS、HVAC/PCW、Sub-Fab 真空干泵/Scrubber、SEMI F47/抗微振、EHS | 1 周 | 🟢 深度版 |
| [03_七大核心工艺](./03_七大核心工艺/README.md) | **七大单项工艺** | 光刻 / 刻蚀清洗 / 薄膜沉积 / 热处理与注入 / CMP / 金属化 / 量测检测（全套 23 篇深度精讲 + **7 张 SVG 矢量图** + **7 份经典论文指南**） | 4~6 周 | 🟢 深度版 |
| [04_工艺整合与节点](./04_工艺整合与节点/README.md) | 工艺整合与节点 | CMOS FEOL/MOL/BEOL 重入流转、HKMG→GAA→BSPDN、1T1C DRAM、百层 3D NAND、BSI CIS、SiC/GaN 功率、CoWoS/HBM 衔接 | 2 周 | 🟢 深度版 |
| [05_设备与核心部件](./05_设备与核心部件/README.md) | 设备与核心部件 | Cluster Tool/EFEM 架构、RF/ESC/MFC/干泵/分子泵原理、全球五大龙头与国产设备对标图谱 | 1~2 周 | 🟢 深度版 |
| [06_天车与CIM系统](./06_天车与CIM系统/README.md) | 天车与 CIM/MES | OHT 天车/FOUP/Stocker、SECS/GEM 与 E84/E87/E90/E94、MES/EAP/RTD/APC 软件栈 | 1~2 周 | 🟢 深度版 |
| [07_良率SPC与FA](./07_良率SPC与FA/README.md) | 良率、SPC 与 FA | 良率层级与四大数学模型、$C_p/C_{pk}$ 与西方电气判异规则、WAT/CP/Wafer Map 图谱、EFA/PFA 流程 | 2 周 | 🟢 深度版 |
| [08_运营与产业链](./08_运营与产业链/README.md) | 运营与产业链 | 晶圆单片成本模型、IE 运营 KPI、七大核心耗材矩阵、全球代工厂与存储三巨头周期 | 1 周 | 🟢 深度版 |
| [09_实战脚本与3D](./09_实战脚本与3D/README.md) | 实战代码与 3D | 4 套 Python 良率/SPC/Wafer Map/SEMI E84 仿真脚本、Mermaid 流程图库、**现代晶圆厂三维建模全套专著** | 穿插全程 | 🟢 可运行 |
| [10_词典书单与面经](./10_词典书单与面经/README.md) | 工具箱与资源 | 60+ 晶圆厂中英高频缩略语词典、经典教材与公开课直达表、分岗位笔面试高频题库 | 随时查阅 | 🟢 完整 |
| [11_教材精读_习题与开源PDF库](./11_教材精读_习题与开源PDF库/README.md) | **教材、习题与 PDF 库** | **6 大教科书逐章导读**、**16 道工程计算习题与解析**、**48 步 CMOS Run Sheet 范本**、**8 大排错实战案例**、**34 份 MIT 6.152J/6.012/NASA/arXiv 原版 PDF** | 贯穿全程 | 🟢 完整 |
| [99_临时收件箱](./99_临时收件箱/README.md) | 临时收件箱 | 碎片资料暂存缓冲区与标准化登记模板，每周日集中归档 | 每周清理 | 🟢 就绪 |

---

## 3. 矢量原理图库一览（GitHub 原生高清渲染）

全库内置 **8 张高精度 SVG 矢量图**，点击下方链接可直接查看大图（下附光刻光学曝光闭环图示例预览）：

| 所属工艺 | 矢量原理图直达链接 |
| :--- | :--- |
| 硅片制备 | [CZ 单晶提拉与 300mm 晶圆加工全景图](./01_器件物理与硅片/01_单晶生长与硅片规范/图解/CZ单晶提拉与晶圆加工全景图.svg) |
| 01 光刻 | [光刻系统光学投影曝光与 Track 涂胶显影联机闭环](./03_七大核心工艺/01_光刻工艺/图解/光刻光学曝光与Track闭环图.svg) |
| 02 刻蚀清洗 | [ICP 等离子体刻蚀各向异性机理与 RCA 清洗技术](./03_七大核心工艺/02_刻蚀与清洗/图解/等离子体刻蚀与RCA清洗机理图.svg) |
| 03 薄膜沉积 | [高深宽比微沟槽填充对比：PVD vs CVD vs ALD](./03_七大核心工艺/03_薄膜沉积/图解/微沟槽填充对比_PVD_CVD_ALD.svg) |
| 04 热处理注入 | [退火热预算演变曲线与离子注入防沟道效应](./03_七大核心工艺/04_热处理与离子注入/图解/热预算演化与离子注入防沟道图.svg) |
| 05 CMP 平坦化 | [CMP 动力学、Preston 定律与碟形凹陷/侵蚀缺陷](./03_七大核心工艺/05_CMP平坦化/图解/CMP抛光动力学与碟形凹陷图.svg) |
| 06 金属化电镀 | [铜双大马士革 6 步全流程与 ECP 自底向上超填](./03_七大核心工艺/06_金属化与电镀/图解/铜双大马士革6步与电镀超填图.svg) |

| 07 量测检测 | [产线量测 Metrology 与缺陷检测 Inspection 设备矩阵](./03_七大核心工艺/07_量测与缺陷检测/图解/产线量测与缺陷检测设备矩阵图.svg) |
---

## 4. 快速上手与实战脚本运行

1. **按课表开干**：直接打开 [16 周完整教学大纲](./00_学习路线与规范/01_四阶段16周学习路线.md)（含每周仓库必读 + 教材章节 + MIT/Berkeley/LithoGuru 公开课 + 习题任务）。
2. **直读开源教材与公版 PDF**：进入 [11_教材精读_习题与开源PDF库](./11_教材精读_习题与开源PDF库/README.md) 在线阅读/下载 34 份 **MIT 6.152J、MIT 6.012、NASA 洁净室手册及 arXiv CC-BY 4.0 论文 PDF**。
3. **跑通 4 套 Python 零依赖仿真脚本**（仅使用 Python 标准库，克隆后直接可运行）：
   ```powershell
   # 1. 300mm 晶圆 Gross Die 几何排布与四大良率模型计算
   python 09_实战脚本与3D/01_Python良率与SPC仿真/yield_and_dpw_calculator.py

   # 2. 栅长 CD 的 SPC Cp/Cpk 与 Western Electric 判异法则检查

# 01 · 半导体基础、硅片制备与核心器件 (`01_fundamentals_and_devices`)

本模块建立进入晶圆厂前的底层认知：**“晶圆厂到底在硅片上制造什么结构，以及物理极限在哪里？”**

## 目录内容
- `01_crystal_growth_and_wafer/` —— CZ/FZ 单晶生长、300mm 硅片标准、Epi 外延、SOI
- `02_semiconductor_physics/` —— 能带理论、载流子漂移扩散、PN 结/MOS 电容 C-V 特性、短沟道效应（SCE）与漏电
- `03_logic_devices/` —— Planar MOSFET → FinFET → GAA → CFET 演进
- `04_memory_and_specialty/` —— SRAM、DRAM、3D NAND、CIS 与 SiC/GaN 功率器件

## 学习 Checklist
- [x] [CZ 单晶与 300mm 硅片关键工程参数](./01_crystal_growth_and_wafer/notes/01_cz_silicon_and_wafer_specs.md)
  - 🎨 矢量架构图：[CZ 硅棒提拉与切磨抛加工矢量全景图](./01_crystal_growth_and_wafer/diagrams/cz_silicon_and_wafer_process.svg)
- [x] 半导体物理核心理论与测量：
  - [x] [能带理论、费米能级与载流子输运特性](./02_semiconductor_physics/notes/01_energy_band_and_carriers.md)
  - [x] [PN 结势垒电容与 MOS 结构 C-V 特性精解](./02_semiconductor_physics/notes/02_pn_junction_and_mos_cv.md)
  - [x] [短沟道效应（SCE）全景：DIBL、SS 摆幅与六大漏电流源](./02_semiconductor_physics/notes/03_short_channel_effects.md)
- [x] [逻辑器件演进：Planar → FinFET → GAA → CFET](./03_logic_devices/notes/01_planar_to_finfet_gaa_cfet.md)
- [x] [存储与特色器件概览：SRAM / DRAM / 3D NAND / CIS](./04_memory_and_specialty/notes/01_dram_3dnand_sram_overview.md)

File: 01_fundamentals_and_devices/01_crystal_growth_and_wafer/notes/01_cz_silicon_and_wafer_specs.md
# 单晶硅生长（CZ/FZ）与 300mm 晶圆核心工程规范

- **所属模块**：`01_fundamentals_and_devices / 01_crystal_growth_and_wafer`

## 1. 一句话核心原理
> 晶圆厂使用的硅片并不是普通沙子直接熔融，而是将冶金级硅提纯为 **9N~11N（99.9999999%~99.999999999%）电子级多晶硅** 后，通过单晶提拉生长出原子排列高度一致的单晶硅棒，再经切片、倒角、研磨、化学机械抛光得到原子级平坦的镜面晶圆。

---

## 2. CZ 法 vs FZ 法对比

| 维度 | 直拉法（CZ, Czochralski） | 区熔法（FZ, Float Zone） |
| :--- | :--- | :--- |
| **核心工艺** | 石英坩埚熔融多晶硅，籽晶旋转提拉生长 | 无坩埚，射频感应线圈局部熔融提纯区并向下移动 |
| **晶圆直径** | 主流 200mm / **300mm**（大直径主力） | 通常 ≤ 200mm |
| **氧/碳杂质** | 石英坩埚引入一定间隙氧（有助于内吸杂 Gettering，提升机械强度） | 氧含量极低、纯度与电阻率极高 |
| **主要应用** | CMOS 逻辑芯片、DRAM、3D NAND 主力衬底 | 高压功率器件（IGBT 等）、射频/探测器 |

---

## 3. 300mm（12 英寸）硅片关键规格（SEMI 标准核心参数）

| 参数 | 典型数值 / 规范 | 工程意义 |
| :--- | :--- | :--- |
| **标准直径** | `300.0 mm ± 0.2 mm` | 对应 12 英寸主流先进产线 |
| **标准厚度** | `775 μm ± 25 μm` | 兼顾机械刚性与热传导；封装前常背磨减薄至数十微米 |
| **定向标识** | **Notch（V 型缺口）** | 200mm 以下常用 Flat 平边，300mm 统一改用 Notch 以节省边缘面积，供 Pre-aligner 光学对准 |
| **常见晶向** | `<100>`（CMOS 主流）/ `<111>`（部分双极/功率） | `<100>` 界面态密度 $D_{it}$ 最低，利于提高载流子迁移率 |
| **平坦度指标** | TTV、Bow、Warp、SFQR（局部平坦度） | 直接决定光刻景深（DOF）内能否准确成像而不失焦 |
| **表面缺陷** | COP（晶体原生缺陷）、LPD（光点缺陷） | 先进制程往往在抛光片上再做一层 **Epi（外延层）** 消除表层 COP |

---

## 4. 硅片加工标准流程（Wafering）
1. **单晶拉制（Ingot Pulling）** → 2. **滚磨整形（Cropping & Grinding）** → 3. **金刚石线切割（Wire Sawing）** → 4. **边缘倒角（Edge Rounding，防止传片崩边掉粉）** → 5. **双面研磨与化学腐蚀（Lapping & Etching，去除机械损伤层）** → 6. **粗/精抛光（CMP Polishing）** → 7. **最终清洗与激光打标（Laser Marking / T7 Data Matrix）** → 8. **外延或 SOI 加工（按需）**。

---

## 5. 外延片（Epi）与 SOI 衬底简介
- **Epi Wafer（外延硅片）**：在低阻/重掺衬底上生长一层高纯度、低缺陷单晶硅薄层，广泛用于抑制 Latch-up（闩锁效应）、提升栅氧完整性（GOI）以及 CIS 图像传感器。
- **SOI（Silicon-On-Insulator）**：在顶层器件硅（Device Layer）与底层支撑硅（Handle Wafer）之间夹一层埋氧层（BOX, $\text{SiO}_2$），可显著降低寄生电容与漏电，常用于 **RF-SOI（射频开关）**、**FD-SOI** 与硅光芯片。
