Repository: xinjing-MD/wafer-fab-handbook

# 半导体晶圆厂系统学习与资料归档库（Wafer Fab Handbook）
> 从**器件物理**、**洁净室厂务**、**七大核心单项工艺**、**工艺整合**、**制造设备与零部件**、**AMHS/CIM 自动化**、**良率工程与经济账**到**MIT 公开课讲义 / NASA 公版手册 / 计算习题与 CMOS 电子流转卡实战**的 GitHub 系统化开源学习库。

---

## 1. 学习全景图

```mermaid
flowchart LR
    S0["00 16周教学大纲"] --> S1["01 器件物理与硅片"]
    S1 --> S2["02 厂房与厂务系统"]
    S2 --> S3["03 七大核心工艺"]
    S3 --> S4["04 工艺整合与节点"]
    S4 --> S5["05 设备与核心部件"]
    S5 --> S6["06 天车与CIM系统"]
    S6 --> S7["07 良率SPC与FA"]
    S7 --> S8["08 运营与产业链"]
    S3 -.-> S9["09 实战脚本与3D"]
    S7 -.-> S9
    S1 -.-> S11["11 教材习题与34份开源PDF"]
    S3 -.-> S11
    S4 -.-> S11
```

---

## 2. 目录导航与资料完备度看板

| 目录 | 主题方向 | 核心覆盖资料 | 建议学时 | 当前状态 |
| :--- | :--- | :--- | :---: | :---: |
| [00_学习路线与规范](./00_学习路线与规范/README.md) | 路线与规范 | **16 周逐周教学大纲（含章节/公开课/习题映射）**、7 大岗位路线、仓库上传规范 | 1h | 🟢 完整 |
| [01_器件物理与硅片](./01_器件物理与硅片/README.md) | 物理与器件基础 | CZ/MCZ/FZ 生长、300mm 硅片规范矢量图、能带/载流子、MOS C-V、短沟道 SCE、FinFET/GAA/CFET、DRAM/3D NAND | 1~2 周 | 🟢 深度版 |
| [02_厂房与厂务系统](./02_厂房与厂务系统/README.md) | 厂房与厂务动力 | 垂直分层与 Bay-Chase、UPW 超纯水/特气/CDS、HVAC/PCW、Sub-Fab 真空干泵/Scrubber、SEMI F47/抗微振、EHS | 1 周 | 🟢 深度版 |
| [03_七大核心工艺](./03_七大核心工艺/README.md) | **七大单项工艺** | 光刻 / 刻蚀清洗 / 薄膜沉积 / 热处理与注入 / CMP / 金属化 / 量测检测（全套 23 篇深度精讲 + **7 张 SVG 矢量图** + **7 份经典论文指南**） | 4~6 周 | 🟢 深度版 |
| [04_工艺整合与节点](./04_工艺整合与节点/README.md) | 工艺整合与节点 | CMOS FEOL/MOL/BEOL 重入流转、HKMG→GAA→BSPDN、1T1C DRAM、百层 3D NAND、BSI CIS、SiC/GaN 功率、CoWoS/HBM 衔接 | 2 周 | 🟢 深度版 |
| [05_设备与核心部件](./05_设备与核心部件/README.md) | 设备与核心部件 | Cluster Tool/EFEM 架构、RF/ESC/MFC/干泵/分子泵原理、全球五大龙头与国产设备对标图谱 | 1~2 周 | 🟢 深度版 |
| [06_天车与CIM系统](./06_天车与CIM系统/README.md) | 天车与 CIM/MES | OHT 天车/FOUP/Stocker、SECS/GEM 与 E84/E87/E90/E94、MES/EAP/RTD/APC 软件栈 | 1~2 周 | 🟢 深度版 |
| [07_良率SPC与FA](./07_良率SPC与FA/README.md) | 良率、SPC 与 FA | 良率层级与四大数学模型、$C_p/C_{pk}$ 与西方电气判异规则、WAT/CP/Wafer Map 图谱、EFA/PFA 流程 | 2 周 | 🟢 深度版 |
| [08_运营与产业链](./08_运营与产业链/README.md) | 运营与产业链 | 晶圆单片成本模型、IE 运营 KPI、七大核心耗材矩阵、全球代工厂与存储三巨头周期 | 1 周 | 🟢 深度版 |
| [09_实战脚本与3D](./09_实战脚本与3D/README.md) | 实战代码与 3D | 4 套 Python 良率/SPC/Wafer Map/SEMI E84 仿真脚本、Mermaid 流程图库、**现代晶圆厂三维建模全套专著** | 穿插全程 | 🟢 可运行 |
| [10_词典书单与面经](./10_词典书单与面经/README.md) | 工具箱与资源 | 60+ 晶圆厂中英高频缩略语词典、经典教材与公开课直达表、分岗位笔面试高频题库 | 随时查阅 | 🟢 完整 |
| [11_教材精读_习题与开源PDF库](./11_教材精读_习题与开源PDF库/README.md) | **教材、习题与 PDF 库** | **6 大教科书逐章导读**、**16 道工程计算习题与解析**、**48 步 CMOS Run Sheet 范本**、**8 大排错实战案例**、**34 份 MIT 6.152J/6.012/NASA/arXiv 原版 PDF** | 贯穿全程 | 🟢 完整 |
| [99_临时收件箱](./99_临时收件箱/README.md) | 临时收件箱 | 碎片资料暂存缓冲区与标准化登记模板，每周日集中归档 | 每周清理 | 🟢 就绪 |

---

## 3. 矢量原理图库一览（GitHub 原生高清渲染）

全库内置 **8 张高精度 SVG 矢量图**，点击下方链接可直接查看大图（下附光刻光学曝光闭环图示例预览）：

| 所属工艺 | 矢量原理图直达链接 |
| :--- | :--- |
| 硅片制备 | [CZ 单晶提拉与 300mm 晶圆加工全景图](./01_器件物理与硅片/01_单晶生长与硅片规范/图解/CZ单晶提拉与晶圆加工全景图.svg) |
| 01 光刻 | [光刻系统光学投影曝光与 Track 涂胶显影联机闭环](./03_七大核心工艺/01_光刻工艺/图解/光刻光学曝光与Track闭环图.svg) |
| 02 刻蚀清洗 | [ICP 等离子体刻蚀各向异性机理与 RCA 清洗技术](./03_七大核心工艺/02_刻蚀与清洗/图解/等离子体刻蚀与RCA清洗机理图.svg) |
| 03 薄膜沉积 | [高深宽比微沟槽填充对比：PVD vs CVD vs ALD](./03_七大核心工艺/03_薄膜沉积/图解/微沟槽填充对比_PVD_CVD_ALD.svg) |
| 04 热处理注入 | [退火热预算演变曲线与离子注入防沟道效应](./03_七大核心工艺/04_热处理与离子注入/图解/热预算演化与离子注入防沟道图.svg) |
| 05 CMP 平坦化 | [CMP 动力学、Preston 定律与碟形凹陷/侵蚀缺陷](./03_七大核心工艺/05_CMP平坦化/图解/CMP抛光动力学与碟形凹陷图.svg) |
| 06 金属化电镀 | [铜双大马士革 6 步全流程与 ECP 自底向上超填](./03_七大核心工艺/06_金属化与电镀/图解/铜双大马士革6步与电镀超填图.svg) |

| 07 量测检测 | [产线量测 Metrology 与缺陷检测 Inspection 设备矩阵](./03_七大核心工艺/07_量测与缺陷检测/图解/产线量测与缺陷检测设备矩阵图.svg) |
---

## 4. 快速上手与实战脚本运行

1. **按课表开干**：直接打开 [16 周完整教学大纲](./00_学习路线与规范/01_四阶段16周学习路线.md)（含每周仓库必读 + 教材章节 + MIT/Berkeley/LithoGuru 公开课 + 习题任务）。
2. **直读开源教材与公版 PDF**：进入 [11_教材精读_习题与开源PDF库](./11_教材精读_习题与开源PDF库/README.md) 在线阅读/下载 34 份 **MIT 6.152J、MIT 6.012、NASA 洁净室手册及 arXiv CC-BY 4.0 论文 PDF**。
3. **跑通 4 套 Python 零依赖仿真脚本**（仅使用 Python 标准库，克隆后直接可运行）：
   ```powershell
   # 1. 300mm 晶圆 Gross Die 几何排布与四大良率模型计算
   python 09_实战脚本与3D/01_Python良率与SPC仿真/yield_and_dpw_calculator.py

   # 2. 栅长 CD 的 SPC Cp/Cpk 与 Western Electric 判异法则检查

# 01 · 半导体基础、硅片制备与核心器件 (`01_fundamentals_and_devices`)

本模块建立进入晶圆厂前的底层认知：**“晶圆厂到底在硅片上制造什么结构，以及物理极限在哪里？”**

## 目录内容
- `01_crystal_growth_and_wafer/` —— CZ/FZ 单晶生长、300mm 硅片标准、Epi 外延、SOI
- `02_semiconductor_physics/` —— 能带理论、载流子漂移扩散、PN 结/MOS 电容 C-V 特性、短沟道效应（SCE）与漏电
- `03_logic_devices/` —— Planar MOSFET → FinFET → GAA → CFET 演进
- `04_memory_and_specialty/` —— SRAM、DRAM、3D NAND、CIS 与 SiC/GaN 功率器件

## 学习 Checklist
- [x] [CZ 单晶与 300mm 硅片关键工程参数](./01_crystal_growth_and_wafer/notes/01_cz_silicon_and_wafer_specs.md)
  - 🎨 矢量架构图：[CZ 硅棒提拉与切磨抛加工矢量全景图](./01_crystal_growth_and_wafer/diagrams/cz_silicon_and_wafer_process.svg)
- [x] 半导体物理核心理论与测量：
  - [x] [能带理论、费米能级与载流子输运特性](./02_semiconductor_physics/notes/01_energy_band_and_carriers.md)
  - [x] [PN 结势垒电容与 MOS 结构 C-V 特性精解](./02_semiconductor_physics/notes/02_pn_junction_and_mos_cv.md)
  - [x] [短沟道效应（SCE）全景：DIBL、SS 摆幅与六大漏电流源](./02_semiconductor_physics/notes/03_short_channel_effects.md)
- [x] [逻辑器件演进：Planar → FinFET → GAA → CFET](./03_logic_devices/notes/01_planar_to_finfet_gaa_cfet.md)
- [x] [存储与特色器件概览：SRAM / DRAM / 3D NAND / CIS](./04_memory_and_specialty/notes/01_dram_3dnand_sram_overview.md)

File: 01_fundamentals_and_devices/02_semiconductor_physics/notes/00_study_outline.md
# 半导体物理核心笔记待补充索引

本目录用于后续沉淀：
1. `01_energy_band_and_carriers.md`（能带、费米能级、本征/杂质半导体、漂移与扩散）
2. `02_pn_junction_and_mos_capacitor.md`（耗尽层、积累/耗尽/反型、平带电压与阈值电压）
3. `03_short_channel_effects.md`（DIBL、亚阈值摆幅 SS、速度饱和、热载流子注入 HCI）

File: 01_fundamentals_and_devices/02_semiconductor_physics/notes/02_pn_junction_and_mos_cv.md
# PN 结势垒电容与 MOS 结构 C-V 特性精解

- **所属模块**：`01_fundamentals_and_devices / 02_semiconductor_physics`

---

## 1. PN 结能带弯曲与内建电场

### （1）内建电势（Built-in Potential $V_{bi}$）
当 P 型与 N 型半导体接触时，电子从 N 区向 P 区扩散，空穴从 P 区向 N 区扩散，留下不可移动的带电杂质离子核，形成**空间电荷区（耗尽层，Depletion Region）**：
$$V_{bi} = \frac{k_B T}{q} \ln\left(\frac{N_A N_D}{n_i^2}\right)$$
室温下单晶硅突变结典型 $V_{bi} \approx 0.7\sim 0.9\,\text{V}$。

### （2）两类电容：势垒电容与扩散电容
- **势垒电容（Junction Capacitance $C_j$）**：反偏或微正偏下空间电荷区厚度随反压变化而充放电，为寄生电容的主体：
  $$C_j = \frac{\varepsilon_{Si} A}{W_{dep}} \propto \frac{1}{\sqrt{V_{bi} - V_A}}$$
- **扩散电容（Diffusion Capacitance $C_d$）**：强正向偏置下少子注入与复合引起的电荷存储，主要限制 PN 结高频开关速度。

---

## 2. MOS 电容的三大工作状态

以 P 型衬底 MOS 结构为例，随着栅偏压 $V_G$ 从负到正：

1. **积累态（Accumulation, $V_G < V_{FB}$）**：
   - 栅加负压，衬底多子空穴被吸引到氧化层/硅界面，堆积一层高浓度空穴；
   - 总电容等于氧化层电容：$C_{total} = C_{ox} = \frac{\varepsilon_{ox}}{t_{ox}}$。
2. **耗尽态（Depletion, $V_{FB} < V_G < V_{th}$）**：
   - 栅加正压，界面处空穴被排斥推向衬底深处，留下带负电的受主离子，形成耗尽层 $W_{dep}$；
   - 此时总电容为氧化层电容与耗尽层电容串联：
     $$C_{total} = \frac{C_{ox} C_{dep}}{C_{ox} + C_{dep}} < C_{ox}$$
   - 电容随 $V_G$ 增加、耗尽层变宽而单调减小。
3. **反型态（Inversion, $V_G \ge V_{th}$）**：
   - 强反型条件：表面势 $\psi_s = 2 \psi_B$；
   - 界面处少子（电子）浓度超过衬底平衡多子空穴浓度，形成极薄的高导电反型层（即 MOSFET 的导电沟道）；
   - 最大耗尽层宽度饱和：$W_{dep, max} = \sqrt{\frac{4 \varepsilon_{Si} k_B T \ln(N_A/n_i)}{q^2 N_A}}$。

---

## 3. 高频 vs 低频 C-V 特性曲线差异

在测试晶圆厂 WAT / PCM 结构时，C-V 曲线是验证栅介质厚度与界面质量的黄金指标：

```text
C / Cox
 1.0 |========\                          /--------- (低频准静态: 电子生成复合跟得上)
     |         \                        /
     |          \                      /
 Cmin|           \--------------------/----------- (高频 1MHz: 电子跟不上，电容停留在 Cmin)
     +----------------------------------------> Vg
          积累区       耗尽区       反型区
        (Vg < Vfb)               (Vg > Vth)
```

- **高频（典型 100kHz ~ 1MHz）**：反型层少子电子的热生成-复合速率（微秒到毫秒级）跟不上高频交流交流小信号，交流微小变化由耗尽层边缘的多子响应，因此强反型区电容维持在 $C_{min}$ 不回升。
- **低频（准静态 Quasistatic, < 100Hz）**：少子有足够时间产生和复合，反型层直接响应交流小信号，反型区电容回升到 $C_{ox}$。
- **MOSFET 的特殊性**：真实 MOSFET 由于有源/漏区（N+ 源极和漏极直接提供海量电子），即使在 1MHz 高频下，反型层也能瞬间充放电，因此其 $C_{gs}$ 高频曲线也会像低频一样回升至 $C_{ox}$！

---

## 4. 产线 C-V 曲线异常诊断

| 曲线特征 | 物理缺陷与根因 | 晶圆厂对应排查点 |
| :--- | :--- | :--- |
| **曲线整体沿电压轴平移** | 氧化层内存在固定正电荷（Fixed Oxide Charge $Q_f$）或移动离子（$\text{Na}^+, \text{K}^+$） | 扩散炉石英件污染、清洗药液金属杂质超标 |
| **曲线发生拉伸畸变（Stretch-out）** | 硅与栅介质界面态密度（$D_{it}$）过高，陷阱能级捕获载流子 | 退火氢气/成型气（Forming Gas $N_2/H_2$）钝化不充分 |
| **正反扫描出现迟滞回线（Hysteresis）** | 氧化层内部存在慢陷阱电荷（Trapped Charge） | ALD 沉积前驱体残留、薄膜退火致密度不足 |
| **强反型区电容 $C_{ox}$ 明显低于物理厚度理论值** | 多晶硅栅极耗尽效应（Polysilicon Depletion）或量子力学电荷中心位移 | 推动先进制程转向金属栅（HKMG）的核心诱因 |

File: 01_fundamentals_and_devices/02_semiconductor_physics/notes/03_short_channel_effects.md
# 短沟道效应（SCE）全景：物理机制、漏电流成份与产线对策

- **所属模块**：`01_fundamentals_and_devices / 02_semiconductor_physics`

---

## 1. 为什么沟道缩短会导致器件失控？

当晶体管栅长 $L_g$ 缩短到与源漏耗尽区宽度（$W_{dep}$）相当的量级时，一维 MOS 能带模型彻底失效，必须引入二维甚至三维静电场分析：

$$\lambda = \sqrt{\frac{\varepsilon_{ch}}{\varepsilon_{ox}} t_{ox} t_{ch}}$$

- **自然特征长度 $\lambda$（Natural Length）**：衡量栅极静电控制力的核心物理标尺。一般要求 **$L_g > 3\sim 4\lambda$** 才能有效抑制短沟道效应。
- 为了让 $\lambda$ 变小：
  - 减小栅介质厚度 $t_{ox}$（导致漏电击穿，催生 High-k 金属栅）；
  - 减小沟道厚度 $t_{ch}$（催生超薄体 UTBB FD-SOI、FinFET 纳米鳍片以及 GAA 纳米片 Nanosheet）。

---

## 2. 短沟道效应四大物理表象

### （1）阈值电压滚降（$V_{th}$ Roll-off）
- **机理**：源漏 PN 结内建电场向沟道侵入，分担了部分原本需要由栅极耗尽的电荷（Charge Sharing 模型）。
- **现象**：当 $L_g$ 变小时，开启晶体管所需的阈值电压 $V_{th}$ 急剧下降，工艺中线宽哪怕波动 1nm，阈值电压就会剧烈漂移，造成芯片电路时序混乱。

### （2）漏致势垒降低（DIBL, Drain-Induced Barrier Lowering）
- **机理**：漏端施加高电压 $V_{DS}$ 时，漏区反偏耗尽层深插进沟道，降低了源端载流子注入沟道的静电势垒高：
  $$\text{DIBL} = \frac{V_{th}(V_{DD, low}) - V_{th}(V_{DD, high})}{V_{DD, high} - V_{DD, low}} \quad (\text{mV/V})$$
- 典型合格器件 DIBL 应控制在 $< 50\sim 80\,\text{mV/V}$；严重短沟道器件 DIBL 会飙升至 $> 150\,\text{mV/V}$。

### （3）亚阈值摆幅退化（Subthreshold Swing, SS）
- **定义**：将漏电流改变 1 个数量级（10 倍）所需的栅电压变化：
  $$SS = \left(\frac{d(\log_{10} I_D)}{dV_G}\right)^{-1} = 2.3 \frac{k_B T}{q} \left(1 + \frac{C_{dep}}{C_{ox}}\right)$$
- **室温物理极限（玻尔兹曼热极限）**：
  $$SS_{min} \approx 60\,\text{mV/decade} \quad (T = 300\text{K})$$
- 当沟道变短，栅控变弱使得 $\frac{C_{dep}}{C_{ox}}$ 恶化，$SS$ 从理想的 65~70 mV/dec 恶化到 100+ mV/dec。为了保持相同开态电流，关态漏电 $I_{off}$ 将成千上万倍暴涨。

### （4）热载流子注入（HCI, Hot Carrier Injection）与穿通（Punch-through）
- **HCI**：漏端高纵向电场加速电子，产生高能“热电子”，碰撞电离产生雪崩效应，部分热电子撞击并注入栅介质，造成长期工作后 $V_{th}$ 漂移与寿命衰退；
- **Punch-through（穿通）**：源端耗尽区与漏端耗尽区在衬底深部直接连接，电荷在衬底深处绕过栅极控制形成失控暴走电流。

---

## 3. 晶圆厂工艺演进与对策矩阵

```mermaid
flowchart TD
    A["短沟道与漏电痛点"] --> B["工艺结构对策"]
    A --> C["器件物理演进"]

    B --> B1["Halo / Pocket 倾斜离子注入（抑制穿通）"]
    B --> B2["超浅结 USJ（飞秒激光退火抑制扩散）"]
    B --> B3["HKMG 高 k 金属栅（压低等效 EOT 至 < 0.8nm）"]

    C --> C1["Planar 平面（极限 28nm）"]
    C1 --> C2["FinFET 立体鳍（三面包裹，14nm~3nm）"]
    C2 --> C3["GAA Nanosheet 全环绕栅（四面包裹，3nm~2nm）"]
```

---

## 4. 六大漏电流源（Leakage Current Components）
现代先进制程待机功耗主要由这 6 种微观漏电贡献：
1. **$I_{sub}$ 亚阈值漏电**：$V_{GS} < V_{th}$ 时的扩散电流，受 $SS$ 和 DIBL 支配；
2. **$I_{gate, tun}$ 栅直接隧穿漏电**：量子力学波函数直接穿过纳米薄介质层；
3. **$I_{junc}$ 源漏反向偏置 PN 结漏电**：包括带间隧穿（BTBT, Band-to-Band Tunneling）；
4. **$I_{GIDL}$ 栅感应漏极漏电**：栅与漏重叠区高电场诱导价带电子隧穿进导带；
5. **$I_{punch}$ 穿通电流**：源漏耗尽区完全接通造成的衬底深层漏电；
6. **$I_{parasitic}$ 窄沟道与浅沟槽隔离（STI）边缘拐角寄生晶体管漏电**。
