Repository: xinjing-MD/wafer-fab-handbook

# 半导体晶圆厂系统学习与资料归档库（Wafer Fab Handbook）
> 从**器件物理**、**洁净室厂务**、**七大核心单项工艺**、**工艺整合**、**制造设备与零部件**、**AMHS/CIM 自动化**、**良率工程与经济账**到**MIT 公开课讲义 / NASA 公版手册 / 计算习题与 CMOS 电子流转卡实战**的 GitHub 系统化开源学习库。

---

## 1. 学习全景图

```mermaid
flowchart LR
    S0["00 16周教学大纲"] --> S1["01 器件物理与硅片"]
    S1 --> S2["02 厂房与厂务系统"]
    S2 --> S3["03 七大核心工艺"]
    S3 --> S4["04 工艺整合与节点"]
    S4 --> S5["05 设备与核心部件"]
    S5 --> S6["06 天车与CIM系统"]
    S6 --> S7["07 良率SPC与FA"]
    S7 --> S8["08 运营与产业链"]
    S3 -.-> S9["09 实战脚本与3D"]
    S7 -.-> S9
    S1 -.-> S11["11 教材习题与34份开源PDF"]
    S3 -.-> S11
    S4 -.-> S11
```

---

## 2. 目录导航与资料完备度看板

| 目录 | 主题方向 | 核心覆盖资料 | 建议学时 | 当前状态 |
| :--- | :--- | :--- | :---: | :---: |
| [00_学习路线与规范](./00_学习路线与规范/README.md) | 路线与规范 | **16 周逐周教学大纲（含章节/公开课/习题映射）**、7 大岗位路线、仓库上传规范 | 1h | 🟢 完整 |
| [01_器件物理与硅片](./01_器件物理与硅片/README.md) | 物理与器件基础 | CZ/MCZ/FZ 生长、300mm 硅片规范矢量图、能带/载流子、MOS C-V、短沟道 SCE、FinFET/GAA/CFET、DRAM/3D NAND | 1~2 周 | 🟢 深度版 |
| [02_厂房与厂务系统](./02_厂房与厂务系统/README.md) | 厂房与厂务动力 | 垂直分层与 Bay-Chase、UPW 超纯水/特气/CDS、HVAC/PCW、Sub-Fab 真空干泵/Scrubber、SEMI F47/抗微振、EHS | 1 周 | 🟢 深度版 |
| [03_七大核心工艺](./03_七大核心工艺/README.md) | **七大单项工艺** | 光刻 / 刻蚀清洗 / 薄膜沉积 / 热处理与注入 / CMP / 金属化 / 量测检测（全套 23 篇深度精讲 + **7 张 SVG 矢量图** + **7 份经典论文指南**） | 4~6 周 | 🟢 深度版 |
| [04_工艺整合与节点](./04_工艺整合与节点/README.md) | 工艺整合与节点 | CMOS FEOL/MOL/BEOL 重入流转、HKMG→GAA→BSPDN、1T1C DRAM、百层 3D NAND、BSI CIS、SiC/GaN 功率、CoWoS/HBM 衔接 | 2 周 | 🟢 深度版 |
| [05_设备与核心部件](./05_设备与核心部件/README.md) | 设备与核心部件 | Cluster Tool/EFEM 架构、RF/ESC/MFC/干泵/分子泵原理、全球五大龙头与国产设备对标图谱 | 1~2 周 | 🟢 深度版 |
| [06_天车与CIM系统](./06_天车与CIM系统/README.md) | 天车与 CIM/MES | OHT 天车/FOUP/Stocker、SECS/GEM 与 E84/E87/E90/E94、MES/EAP/RTD/APC 软件栈 | 1~2 周 | 🟢 深度版 |
| [07_良率SPC与FA](./07_良率SPC与FA/README.md) | 良率、SPC 与 FA | 良率层级与四大数学模型、$C_p/C_{pk}$ 与西方电气判异规则、WAT/CP/Wafer Map 图谱、EFA/PFA 流程 | 2 周 | 🟢 深度版 |
| [08_运营与产业链](./08_运营与产业链/README.md) | 运营与产业链 | 晶圆单片成本模型、IE 运营 KPI、七大核心耗材矩阵、全球代工厂与存储三巨头周期 | 1 周 | 🟢 深度版 |
| [09_实战脚本与3D](./09_实战脚本与3D/README.md) | 实战代码与 3D | 4 套 Python 良率/SPC/Wafer Map/SEMI E84 仿真脚本、Mermaid 流程图库、**现代晶圆厂三维建模全套专著** | 穿插全程 | 🟢 可运行 |
| [10_词典书单与面经](./10_词典书单与面经/README.md) | 工具箱与资源 | 60+ 晶圆厂中英高频缩略语词典、经典教材与公开课直达表、分岗位笔面试高频题库 | 随时查阅 | 🟢 完整 |
| [11_教材精读_习题与开源PDF库](./11_教材精读_习题与开源PDF库/README.md) | **教材、习题与 PDF 库** | **6 大教科书逐章导读**、**16 道工程计算习题与解析**、**48 步 CMOS Run Sheet 范本**、**8 大排错实战案例**、**34 份 MIT 6.152J/6.012/NASA/arXiv 原版 PDF** | 贯穿全程 | 🟢 完整 |
| [99_临时收件箱](./99_临时收件箱/README.md) | 临时收件箱 | 碎片资料暂存缓冲区与标准化登记模板，每周日集中归档 | 每周清理 | 🟢 就绪 |

---

## 3. 矢量原理图库一览（GitHub 原生高清渲染）

全库内置 **8 张高精度 SVG 矢量图**，点击下方链接可直接查看大图（下附光刻光学曝光闭环图示例预览）：

| 所属工艺 | 矢量原理图直达链接 |
| :--- | :--- |
| 硅片制备 | [CZ 单晶提拉与 300mm 晶圆加工全景图](./01_器件物理与硅片/01_单晶生长与硅片规范/图解/CZ单晶提拉与晶圆加工全景图.svg) |
| 01 光刻 | [光刻系统光学投影曝光与 Track 涂胶显影联机闭环](./03_七大核心工艺/01_光刻工艺/图解/光刻光学曝光与Track闭环图.svg) |
| 02 刻蚀清洗 | [ICP 等离子体刻蚀各向异性机理与 RCA 清洗技术](./03_七大核心工艺/02_刻蚀与清洗/图解/等离子体刻蚀与RCA清洗机理图.svg) |
| 03 薄膜沉积 | [高深宽比微沟槽填充对比：PVD vs CVD vs ALD](./03_七大核心工艺/03_薄膜沉积/图解/微沟槽填充对比_PVD_CVD_ALD.svg) |
| 04 热处理注入 | [退火热预算演变曲线与离子注入防沟道效应](./03_七大核心工艺/04_热处理与离子注入/图解/热预算演化与离子注入防沟道图.svg) |
| 05 CMP 平坦化 | [CMP 动力学、Preston 定律与碟形凹陷/侵蚀缺陷](./03_七大核心工艺/05_CMP平坦化/图解/CMP抛光动力学与碟形凹陷图.svg) |
| 06 金属化电镀 | [铜双大马士革 6 步全流程与 ECP 自底向上超填](./03_七大核心工艺/06_金属化与电镀/图解/铜双大马士革6步与电镀超填图.svg) |

| 07 量测检测 | [产线量测 Metrology 与缺陷检测 Inspection 设备矩阵](./03_七大核心工艺/07_量测与缺陷检测/图解/产线量测与缺陷检测设备矩阵图.svg) |
---

## 4. 快速上手与实战脚本运行

1. **按课表开干**：直接打开 [16 周完整教学大纲](./00_学习路线与规范/01_四阶段16周学习路线.md)（含每周仓库必读 + 教材章节 + MIT/Berkeley/LithoGuru 公开课 + 习题任务）。
2. **直读开源教材与公版 PDF**：进入 [11_教材精读_习题与开源PDF库](./11_教材精读_习题与开源PDF库/README.md) 在线阅读/下载 34 份 **MIT 6.152J、MIT 6.012、NASA 洁净室手册及 arXiv CC-BY 4.0 论

# 04 · 工艺整合与节点演进 (`04_process_integration_and_nodes`)

> 单项工艺（Unit Process）关心“这一步膜长得好不好、孔刻得直不直”；**工艺整合（PIE, Process Integration Engineering）**关心“把 1000 步拼在一起，最终芯片的电学性能 $V_{th}/I_{on}/I_{off}$ 和良率能不能达标”。

## 目录内容
- `01_cmos_full_flow/` —— FEOL / MOL / BEOL 完整制造链与重入式流片逻辑
- `02_logic_node_evolution/` —— 从 28nm HKMG 到 GAA、BSPDN 背面供电的演进
- `03_memory_process_flows/` —— DRAM（1T1C/深圆柱电容）与 3D NAND（百层堆叠/HARC/阶梯）工艺流
- `04_specialty_technologies/` —— CIS 背照堆叠工艺、碳化硅（SiC）与氮化镓（GaN）功率工艺
- `05_advanced_packaging_bridge/` —— 前道 Fab 与先进封装（TSV / RDL / Hybrid Bonding / CoWoS / HBM）衔接

## 学习 Checklist
- [x] [完整 CMOS 工艺串联：FEOL → MOL → BEOL 与重入流转逻辑](./01_cmos_full_flow/notes/01_feol_mol_beol_walkthrough.md)
- [x] [先进逻辑节点核心技术跃迁：HKMG → SAQP → GAA → BSPDN](./02_logic_node_evolution/notes/01_node_scaling_hkmg_to_bspdn.md)
- [x] 主流存储器制造全流程拆解：
  - [x] [1T1C DRAM 制造全流程、深圆筒微电容与微缩挑战](./03_memory_process_flows/notes/01_dram_process_flow_and_capacitor.md)
  - [x] [3D NAND 百层制造全流程、超高深宽比孔刻蚀（HARC）与字线替换](./03_memory_process_flows/notes/02_3d_nand_process_flow_and_harc.md)
- [x] 特色与宽禁带工艺实战：
  - [x] [CMOS 图像传感器（CIS）：背照式（BSI）与三维堆叠键合工艺](./04_specialty_technologies/notes/01_cis_bsi_and_stacked_process.md)
  - [x] [碳化硅（SiC）与氮化镓（GaN）宽禁带功率晶圆厂工艺](./04_specialty_technologies/notes/02_sic_gan_power_fab_process.md)
- [x] [晶圆厂与先进封装的桥梁：TSV / RDL / Hybrid Bonding](./05_advanced_packaging_bridge/notes/01_cowos_hbm_tsv_hybrid_bonding.md)

File: 04_process_integration_and_nodes/02_logic_node_evolution/notes/01_node_scaling_hkmg_to_bspdn.md
# 先进逻辑节点技术跃迁：HKMG → FinFET → GAA → BSPDN

- **所属模块**：`04_process_integration_and_nodes / 02_logic_node_evolution`

| 节点阶段 | 面临的核心物理卡点 | 标志性工艺革新 |
| :--- | :--- | :--- |
| **90nm ~ 45nm** | 硅载流子迁移率遇到瓶颈 | **应变硅（Strained Si）**：PMOS 源漏嵌入 SiGe 外延压应力；NMOS 覆盖张应力 CESL 氮化硅层 |
| **45nm / 32nm / 28nm** | 二氧化硅栅氧薄至 ~1.2nm，栅极直接隧穿漏电失控 | **HKMG（高 k 金属栅）+ Gate-Last（后栅替换工艺）**：$\text{HfO}_2$ 提高物理厚度同时维持等效电容（EOT）；先用多晶硅假栅承受高温源漏退火，再挖掉假栅填入功函数金属 |
| **22nm / 16nm / 14nm** | 平面器件短沟道效应与亚阈值漏电恶化 | **FinFET 立体鳍式晶体管** + **SADP/SAQP 自对准多重图形化**（绕过 193i 光学分辨率极限） |
| **7nm / 5nm** | 多重曝光掩模暴涨、套刻误差叠加、周期变长 | 引入 **EUV 极紫外光刻** 替代部分复杂 SAQP 层次，缩短周期并提升图形保真度 |
| **3nm / 2nm** | FinFET 底部漏电加剧、Fin 数量离散化限制设计灵活性 | **GAA（Nanosheet 全环绕纳米片）** + **内侧墙（Inner Spacer）** + 选择性 SiGe 刻蚀通道释放 |
| **2nm / A16 及以下** | 正面互连极其拥挤，电源线（Power Rail）与信号线抢空间导致严重 IR Drop 压降 | **BSPDN（背面供电网络）**：把供电网络转移到晶圆背面，通过纳米硅通孔（nTSV）直接喂电给晶体管源漏，释放正面布线密度 |
