Repository: xinjing-MD/wafer-fab-handbook

# 半导体晶圆厂系统学习与资料归档库（Wafer Fab Handbook）
> 从**器件物理**、**洁净室厂务**、**七大核心单项工艺**、**工艺整合**、**制造设备与零部件**、**AMHS/CIM 自动化**、**良率工程与经济账**到**MIT 公开课讲义 / NASA 公版手册 / 计算习题与 CMOS 电子流转卡实战**的 GitHub 系统化开源学习库。

---

## 1. 学习全景图

```mermaid
flowchart LR
    S0["00 16周教学大纲"] --> S1["01 器件物理与硅片"]
    S1 --> S2["02 厂房与厂务系统"]
    S2 --> S3["03 七大核心工艺"]
    S3 --> S4["04 工艺整合与节点"]
    S4 --> S5["05 设备与核心部件"]
    S5 --> S6["06 天车与CIM系统"]
    S6 --> S7["07 良率SPC与FA"]
    S7 --> S8["08 运营与产业链"]
    S3 -.-> S9["09 实战脚本与3D"]
    S7 -.-> S9
    S1 -.-> S11["11 教材习题与34份开源PDF"]
    S3 -.-> S11
    S4 -.-> S11
```

---

## 2. 目录导航与资料完备度看板

| 目录 | 主题方向 | 核心覆盖资料 | 建议学时 | 当前状态 |
| :--- | :--- | :--- | :---: | :---: |
| [00_学习路线与规范](./00_学习路线与规范/README.md) | 路线与规范 | **16 周逐周教学大纲（含章节/公开课/习题映射）**、7 大岗位路线、仓库上传规范 | 1h | 🟢 完整 |
| [01_器件物理与硅片](./01_器件物理与硅片/README.md) | 物理与器件基础 | CZ/MCZ/FZ 生长、300mm 硅片规范矢量图、能带/载流子、MOS C-V、短沟道 SCE、FinFET/GAA/CFET、DRAM/3D NAND | 1~2 周 | 🟢 深度版 |
| [02_厂房与厂务系统](./02_厂房与厂务系统/README.md) | 厂房与厂务动力 | 垂直分层与 Bay-Chase、UPW 超纯水/特气/CDS、HVAC/PCW、Sub-Fab 真空干泵/Scrubber、SEMI F47/抗微振、EHS | 1 周 | 🟢 深度版 |
| [03_七大核心工艺](./03_七大核心工艺/README.md) | **七大单项工艺** | 光刻 / 刻蚀清洗 / 薄膜沉积 / 热处理与注入 / CMP / 金属化 / 量测检测（全套 23 篇深度精讲 + **7 张 SVG 矢量图** + **7 份经典论文指南**） | 4~6 周 | 🟢 深度版 |
| [04_工艺整合与节点](./04_工艺整合与节点/README.md) | 工艺整合与节点 | CMOS FEOL/MOL/BEOL 重入流转、HKMG→GAA→BSPDN、1T1C DRAM、百层 3D NAND、BSI CIS、SiC/GaN 功率、CoWoS/HBM 衔接 | 2 周 | 🟢 深度版 |
| [05_设备与核心部件](./05_设备与核心部件/README.md) | 设备与核心部件 | Cluster Tool/EFEM 架构、RF/ESC/MFC/干泵/分子泵原理、全球五大龙头与国产设备对标图谱 | 1~2 周 | 🟢 深度版 |
| [06_天车与CIM系统](./06_天车与CIM系统/README.md) | 天车与 CIM/MES | OHT 天车/FOUP/Stocker、SECS/GEM 与 E84/E87/E90/E94、MES/EAP/RTD/APC 软件栈 | 1~2 周 | 🟢 深度版 |
| [07_良率SPC与FA](./07_良率SPC与FA/README.md) | 良率、SPC 与 FA | 良率层级与四大数学模型、$C_p/C_{pk}$ 与西方电气判异规则、WAT/CP/Wafer Map 图谱、EFA/PFA 流程 | 2 周 | 🟢 深度版 |
| [08_运营与产业链](./08_运营与产业链/README.md) | 运营与产业链 | 晶圆单片成本模型、IE 运营 KPI、七大核心耗材矩阵、全球代工厂与存储三巨头周期 | 1 周 | 🟢 深度版 |
| [09_实战脚本与3D](./09_实战脚本与3D/README.md) | 实战代码与 3D | 4 套 Python 良率/SPC/Wafer Map/SEMI E84 仿真脚本、Mermaid 流程图库、**现代晶圆厂三维建模全套专著** | 穿插全程 | 🟢 可运行 |
| [10_词典书单与面经](./10_词典书单与面经/README.md) | 工具箱与资源 | 60+ 晶圆厂中英高频缩略语词典、经典教材与公开课直达表、分岗位笔面试高频题库 | 随时查阅 | 🟢 完整 |
| [11_教材精读_习题与开源PDF库](./11_教材精读_习题与开源PDF库/README.md) | **教材、习题与 PDF 库** | **6 大教科书逐章导读**、**16 道工程计算习题与解析**、**48 步 CMOS Run Sheet 范本**、**8 大排错实战案例**、**34 份 MIT 6.152J/6.012/NASA/arXiv 原版 PDF** | 贯穿全程 | 🟢 完整 |
| [99_临时收件箱](./99_临时收件箱/README.md) | 临时收件箱 | 碎片资料暂存缓冲区与标准化登记模板，每周日集中归档 | 每周清理 | 🟢 就绪 |

---

## 3. 矢量原理图库一览（GitHub 原生高清渲染）

全库内置 **8 张高精度 SVG 矢量图**，点击下方链接可直接查看大图（下附光刻光学曝光闭环图示例预览）：

| 所属工艺 | 矢量原理图直达链接 |
| :--- | :--- |
| 硅片制备 | [CZ 单晶提拉与 300mm 晶圆加工全景图](./01_器件物理与硅片/01_单晶生长与硅片规范/图解/CZ单晶提拉与晶圆加工全景图.svg) |
| 01 光刻 | [光刻系统光学投影曝光与 Track 涂胶显影联机闭环](./03_七大核心工艺/01_光刻工艺/图解/光刻光学曝光与Track闭环图.svg) |
| 02 刻蚀清洗 | [ICP 等离子体刻蚀各向异性机理与 RCA 清洗技术](./03_七大核心工艺/02_刻蚀与清洗/图解/等离子体刻蚀与RCA清洗机理图.svg) |
| 03 薄膜沉积 | [高深宽比微沟槽填充对比：PVD vs CVD vs ALD](./03_七大核心工艺/03_薄膜沉积/图解/微沟槽填充对比_PVD_CVD_ALD.svg) |
| 04 热处理注入 | [退火热预算演变曲线与离子注入防沟道效应](./03_七大核心工艺/04_热处理与离子注入/图解/热预算演化与离子注入防沟道图.svg) |
| 05 CMP 平坦化 | [CMP 动力学、Preston 定律与碟形凹陷/侵蚀缺陷](./03_七大核心工艺/05_CMP平坦化/图解/CMP抛光动力学与碟形凹陷图.svg) |
| 06 金属化电镀 | [铜双大马士革 6 步全流程与 ECP 自底向上超填](./03_七大核心工艺/06_金属化与电镀/图解/铜双大马士革6步与电镀超填图.svg) |

| 07 量测检测 | [产线量测 Metrology 与缺陷检测 Inspection 设备矩阵](./03_七大核心工艺/07_量测与缺陷检测/图解/产线量测与缺陷检测设备矩阵图.svg) |
---

## 4. 快速上手与实战脚本运行

1. **按课表开干**：直接打开 [16 周完整教学大纲](./00_学习路线与规范/01_四阶段16周学习路线.md)（含每周仓库必读 + 教材章节 + MIT/Berkeley/LithoGuru 公开课 + 习题任务）。
2. **直读开源教材与公版 PDF**：进入 [11_教材精读_习题与开源PDF库](./11_教材精读_习题与开源PDF库/README.md) 在线阅读/下载 34 份 **MIT 6.152J、MIT 6.012、NASA 洁净室手册及 arXiv CC-BY 4.0 论

# 04 · 工艺整合与节点演进 (`04_process_integration_and_nodes`)

> 单项工艺（Unit Process）关心“这一步膜长得好不好、孔刻得直不直”；**工艺整合（PIE, Process Integration Engineering）**关心“把 1000 步拼在一起，最终芯片的电学性能 $V_{th}/I_{on}/I_{off}$ 和良率能不能达标”。

## 目录内容
- `01_cmos_full_flow/` —— FEOL / MOL / BEOL 完整制造链与重入式流片逻辑
- `02_logic_node_evolution/` —— 从 28nm HKMG 到 GAA、BSPDN 背面供电的演进
- `03_memory_process_flows/` —— DRAM（1T1C/深圆柱电容）与 3D NAND（百层堆叠/HARC/阶梯）工艺流
- `04_specialty_technologies/` —— CIS 背照堆叠工艺、碳化硅（SiC）与氮化镓（GaN）功率工艺
- `05_advanced_packaging_bridge/` —— 前道 Fab 与先进封装（TSV / RDL / Hybrid Bonding / CoWoS / HBM）衔接

## 学习 Checklist
- [x] [完整 CMOS 工艺串联：FEOL → MOL → BEOL 与重入流转逻辑](./01_cmos_full_flow/notes/01_feol_mol_beol_walkthrough.md)
- [x] [先进逻辑节点核心技术跃迁：HKMG → SAQP → GAA → BSPDN](./02_logic_node_evolution/notes/01_node_scaling_hkmg_to_bspdn.md)
- [x] 主流存储器制造全流程拆解：
  - [x] [1T1C DRAM 制造全流程、深圆筒微电容与微缩挑战](./03_memory_process_flows/notes/01_dram_process_flow_and_capacitor.md)
  - [x] [3D NAND 百层制造全流程、超高深宽比孔刻蚀（HARC）与字线替换](./03_memory_process_flows/notes/02_3d_nand_process_flow_and_harc.md)
- [x] 特色与宽禁带工艺实战：
  - [x] [CMOS 图像传感器（CIS）：背照式（BSI）与三维堆叠键合工艺](./04_specialty_technologies/notes/01_cis_bsi_and_stacked_process.md)
  - [x] [碳化硅（SiC）与氮化镓（GaN）宽禁带功率晶圆厂工艺](./04_specialty_technologies/notes/02_sic_gan_power_fab_process.md)
- [x] [晶圆厂与先进封装的桥梁：TSV / RDL / Hybrid Bonding](./05_advanced_packaging_bridge/notes/01_cowos_hbm_tsv_hybrid_bonding.md)

File: 04_process_integration_and_nodes/03_memory_process_flows/notes/00_study_outline.md
# 存储与特色工艺集成梳理（待完善）

- `03_memory_process_flows/` 后续整理：
  1. **3D NAND**：Wordline 阶梯曝光刻蚀（Staircase）、高深宽比通道孔（HARC）、Gate Replacement（先氮化硅牺牲层再替换钨/钼字线）。
  2. **DRAM**：深沟槽/高圆筒电容（Cylinder Capacitor）高 k 介质（$\text{ZrO}_2/\text{Al}_2\text{O}_3/\text{ZrO}_2$）ALD 沉积与防倒塌支撑层（Support Layer）。
- `04_specialty_technologies/` 后续整理：
  1. **CIS**：Deep Trench Isolation (DTI) + 背照减薄 + Hybrid Bonding。
  2. **SiC/GaN**：碳化硅外延与高温激活退火、氮化镓硅基异质外延（GaN-on-Si）应力释放层。

File: 04_process_integration_and_nodes/03_memory_process_flows/notes/01_dram_process_flow_and_capacitor.md
# 1T1C DRAM 制造全流程、深圆筒微电容与微缩挑战

- **所属模块**：`04_process_integration_and_nodes / 03_memory_process_flows`

---

## 1. DRAM 单元核心物理架构：1T1C

每一个 DRAM 存储位（Bit）由 **1 个访问晶体管（Access Transistor）** 和 **1 个存储电容（Storage Capacitor）** 构成：
- **存 "1"**：往微小电容中充入电荷（通常仅几十飞法 $C_s \approx 10\sim 25\,\text{fF}$）；
- **存 "0"**：电容放电（低电位）；
- **读出过程**：开启字线（Wordline, WL），晶体管导通，电容中微量电荷与高寄生电容的位线（Bitline, BL）共享，导致位线产生仅数十毫伏的微小压降变动，由敏感放大器（Sense Amplifier）捕获放大；
- **动态刷新（Refresh）**：由于反向 PN 结微弱漏电与介质漏电，电容电荷会在数十毫秒内漏光，因此必须每隔 32ms 或 64ms 进行一次全阵列数据回写刷新（Retention Time 测试是良率死穴）。

---

## 2. 经典 300mm DRAM 全流程串联（6F² / 4F² 架构）

```mermaid
flowchart TD
    S1["1. 衬底浅隔离与埋入式字线 (BCAT / Saddle-Fin)"] --> S2["2. 倾斜注入源漏 + 埋入金属栅 (W 字线) 制作"]
    S2 --> S3["3. 位线接触孔刻蚀 (BLC) + 沉积多晶硅/TiN 塞子"]
    S3 --> S4["4. 位线导线成型 (Bitline: 多晶硅+W+SiN 绝缘硬掩模)"]
    S4 --> S5["5. 存储节点接触孔制作 (SNC / Storage Node Contact)"]
    S5 --> S6["6. 超厚模层沉积 (牺牲 SiO2/碳硬掩模，厚度 > 1~2μm)"]
    S6 --> S7["7. 高深宽比 (HAR) 电容圆筒深孔刻蚀 + 支撑层 (Supporter) 开窗"]
    S7 --> S8["8. 湿法去牺牲氧化硅 (留下中空高耸的圆柱电容管壁)"]
    S8 --> S9["9. ALD 沉积 High-k 电介质 (ZAZ: ZrO2/Al2O3/ZrO2) + 上电极板 (TiN)"]
    S9 --> S10["10. 后道金属布线 (M1/M2) + 钝化与封装前电测"]
```

---

## 3. DRAM 晶圆厂制造核心痛点

1. **高深宽比圆柱电容防倒塌（Capacitor Leaning / Sticking）**：
   - 电容高度 $1.5\sim 2.0\,\mu\text{m}$，直径仅 $15\sim 20\,\text{nm}$，深宽比 **$AR > 50:1\sim 80:1$**！
   - 细长空心圆柱在湿法腐蚀掉模层介质干燥时，毛细表面张力会把相邻两个电容吸附粘在一起造成短路。
   - **对策**：在高度不同位置插入 2~3 层超薄 **$\text{Si}_3\text{N}_4$ 支撑网格（Supporter Layer）** 像手拉手一样横向拉住所有圆筒，并采用 IPA 超临界干燥。
2. **极限介质漏电与 ZAZ High-k 膜**：
   - 传统 $\text{SiO}_2$ 太薄时会发生剧烈直接量子隧穿漏电，电容几毫秒就漏完；
   - 业界全面采用 **$\text{ZrO}_2 - \text{Al}_2\text{O}_3 - \text{ZrO}_2$（ZAZ）** 或含钛新型钙钛矿高介电常数材料（$k > 40$），通过 ALD 实现原子级平整且极低漏电。
3. **微缩终点：3D DRAM 演进趋势**：
   - 当平面单元尺寸微缩至 10nm 以下（1b / 1c 节点），电容无法再做得更细更深，业界正在加速研制类似 3D NAND 的**多层水平堆叠 3D DRAM** 或无电容双栅 2T0C 架构。

File: 04_process_integration_and_nodes/03_memory_process_flows/notes/02_3d_nand_process_flow_and_harc.md
# 3D NAND 百层制造全流程、超高深宽比孔刻蚀（HARC）与字线替换

- **所属模块**：`04_process_integration_and_nodes / 03_memory_process_flows`

---

## 1. 2D 平面闪存走向 3D 堆叠的物理必然

2D NAND 微缩至 15nm 时遭遇双重死锁：
1. **电荷干扰（Cross-talk）**：相邻浮栅（Floating Gate）间距仅几个纳米，电荷耦合导致严重串扰误读；
2. **极小电子数**：一个存储单元浮栅里只有区区数十个电子，只要漏掉几个电子，数据立刻翻转丢失。

**解法**：不再在平面拼命做细，而是将单元做大（从浮栅改为绝缘体**电荷俘获层 Charge Trap Nitride, CTN**），然后像盖摩天大楼一样向空中堆叠 64 层、128 层、232 层、300+ 层！

---

## 2. 3D NAND 晶圆厂制造 6 大关键战役

```mermaid
flowchart TD
    A["1. 多层交替堆叠 (ONON: 100~300层 SiO2 / Si3N4 薄膜 PECVD 沉积)"] --> B["2. 阶梯结构开窗 (Staircase Etching: 类似金字塔阶梯，引出每层引脚)"]
    B --> C["3. 超高深宽比通道孔刻蚀 (HARC Etching: AR > 60:1~90:1 一气贯穿数百层)"]
    C --> D["4. 存储功能层沉积 (ONO 绝缘阻挡层 + SiN 电荷俘获层 + 多晶硅沟道层)"]
    D --> E["5. 狭缝刻蚀 (Slit Etch) + 湿法选择性掏空 Si3N4 牺牲层"]
    E --> F["6. 字线金属替换 (Gate Replacement: ALD 沉积 TiN 阻挡层 + 填满金属钨/钼字线)"]
```

### （1）第一战：百对 ONON 多层薄膜交替沉积（PECVD）
- 在 12 寸晶圆上连续交替沉积 100~300 层超薄 $\text{SiO}_2$ 与 $\text{Si}_3\text{N}_4$（每层仅 20~30nm）；
- **极限痛点**：薄膜总厚度达到 $5\sim 8\,\mu\text{m}$，若每一层膜内应力控制稍有偏差，累计应力会把整片 775μm 厚的单晶硅晶圆**压弯翘曲（Wafer Bow > 150μm）**，导致后续光刻机根本无法平整吸附（Chuck Error）！

### （2）第二战：超高深宽比通道孔刻蚀（HARC, High Aspect Ratio Contact）
- 在微米级厚度的多层介质堆叠中，垂直刻蚀出数千万个直径仅几十纳米的通孔，深宽比 **$AR > 70:1\sim 100:1$**：
- **腔体严酷挑战**：
  - 离子需要穿过几微米极深孔道，孔口电荷积累会排斥后续离子，导致底部无离子轰击停止刻蚀（Etch Stop）；
  - 容易出现**孔壁鼓肚（Bowing）**、**底部倾斜扭曲（Twisting）**导致与下层电极失配对不准；
  - **主流对策**：采用 **-60°C ~ -80°C 极低温刻蚀（Cryogenic Etch）**，或采用 **双层堆叠拼接（String Stacking）**：先做 100 层打通，上面再盖 100 层继续打通对接。

### （3）第三战：金字塔阶梯蚀刻（Staircase Etch）
- 如何引出 200 多层字线信号？必须在阵列边缘像切蛋糕一样切出一级级的台阶（Staircase），每层露出一个小平台供钨垂直接触栓扎入。
- 采用 **光刻胶反复回缩（PR Slimming）+ 阶梯递进刻蚀**，一张掩模版多次微步下切完成几十级阶梯。

### （4）第四战：字线置换（Gate Replacement / Wordline Fill）
- 打出纵向主狭缝（Slit），灌入高温热磷酸，高选择比掏空全部 $\text{Si}_3\text{N}_4$ 牺牲层（氧化硅骨架保留）；
- 掏空后在几百层中空狭缝缝隙中，通过 ALD 极保形地镀上高 k 阻挡层（$\text{Al}_2\text{O}_3$）、TiN 导电层，并用 $\text{WF}_6$ 还原完全填满金属钨（W），形成最终导电字线。
