Repository: xinjing-MD/wafer-fab-handbook

# 半导体晶圆厂系统学习与资料归档库（Wafer Fab Handbook）
> 从**器件物理**、**洁净室厂务**、**七大核心单项工艺**、**工艺整合**、**制造设备与零部件**、**AMHS/CIM 自动化**、**良率工程与经济账**到**MIT 公开课讲义 / NASA 公版手册 / 计算习题与 CMOS 电子流转卡实战**的 GitHub 系统化开源学习库。

---

## 1. 学习全景图

```mermaid
flowchart LR
    S0["00 16周教学大纲"] --> S1["01 器件物理与硅片"]
    S1 --> S2["02 厂房与厂务系统"]
    S2 --> S3["03 七大核心工艺"]
    S3 --> S4["04 工艺整合与节点"]
    S4 --> S5["05 设备与核心部件"]
    S5 --> S6["06 天车与CIM系统"]
    S6 --> S7["07 良率SPC与FA"]
    S7 --> S8["08 运营与产业链"]
    S3 -.-> S9["09 实战脚本与3D"]
    S7 -.-> S9
    S1 -.-> S11["11 教材习题与34份开源PDF"]
    S3 -.-> S11
    S4 -.-> S11
```

---

## 2. 目录导航与资料完备度看板

| 目录 | 主题方向 | 核心覆盖资料 | 建议学时 | 当前状态 |
| :--- | :--- | :--- | :---: | :---: |
| [00_学习路线与规范](./00_学习路线与规范/README.md) | 路线与规范 | **16 周逐周教学大纲（含章节/公开课/习题映射）**、7 大岗位路线、仓库上传规范 | 1h | 🟢 完整 |
| [01_器件物理与硅片](./01_器件物理与硅片/README.md) | 物理与器件基础 | CZ/MCZ/FZ 生长、300mm 硅片规范矢量图、能带/载流子、MOS C-V、短沟道 SCE、FinFET/GAA/CFET、DRAM/3D NAND | 1~2 周 | 🟢 深度版 |
| [02_厂房与厂务系统](./02_厂房与厂务系统/README.md) | 厂房与厂务动力 | 垂直分层与 Bay-Chase、UPW 超纯水/特气/CDS、HVAC/PCW、Sub-Fab 真空干泵/Scrubber、SEMI F47/抗微振、EHS | 1 周 | 🟢 深度版 |
| [03_七大核心工艺](./03_七大核心工艺/README.md) | **七大单项工艺** | 光刻 / 刻蚀清洗 / 薄膜沉积 / 热处理与注入 / CMP / 金属化 / 量测检测（全套 23 篇深度精讲 + **7 张 SVG 矢量图** + **7 份经典论文指南**） | 4~6 周 | 🟢 深度版 |
| [04_工艺整合与节点](./04_工艺整合与节点/README.md) | 工艺整合与节点 | CMOS FEOL/MOL/BEOL 重入流转、HKMG→GAA→BSPDN、1T1C DRAM、百层 3D NAND、BSI CIS、SiC/GaN 功率、CoWoS/HBM 衔接 | 2 周 | 🟢 深度版 |
| [05_设备与核心部件](./05_设备与核心部件/README.md) | 设备与核心部件 | Cluster Tool/EFEM 架构、RF/ESC/MFC/干泵/分子泵原理、全球五大龙头与国产设备对标图谱 | 1~2 周 | 🟢 深度版 |
| [06_天车与CIM系统](./06_天车与CIM系统/README.md) | 天车与 CIM/MES | OHT 天车/FOUP/Stocker、SECS/GEM 与 E84/E87/E90/E94、MES/EAP/RTD/APC 软件栈 | 1~2 周 | 🟢 深度版 |
| [07_良率SPC与FA](./07_良率SPC与FA/README.md) | 良率、SPC 与 FA | 良率层级与四大数学模型、$C_p/C_{pk}$ 与西方电气判异规则、WAT/CP/Wafer Map 图谱、EFA/PFA 流程 | 2 周 | 🟢 深度版 |
| [08_运营与产业链](./08_运营与产业链/README.md) | 运营与产业链 | 晶圆单片成本模型、IE 运营 KPI、七大核心耗材矩阵、全球代工厂与存储三巨头周期 | 1 周 | 🟢 深度版 |
| [09_实战脚本与3D](./09_实战脚本与3D/README.md) | 实战代码与 3D | 4 套 Python 良率/SPC/Wafer Map/SEMI E84 仿真脚本、Mermaid 流程图库、**现代晶圆厂三维建模全套专著** | 穿插全程 | 🟢 可运行 |
| [10_词典书单与面经](./10_词典书单与面经/README.md) | 工具箱与资源 | 60+ 晶圆厂中英高频缩略语词典、经典教材与公开课直达表、分岗位笔面试高频题库 | 随时查阅 | 🟢 完整 |
| [11_教材精读_习题与开源PDF库](./11_教材精读_习题与开源PDF库/README.md) | **教材、习题与 PDF 库** | **6 大教科书逐章导读**、**16 道工程计算习题与解析**、**48 步 CMOS Run Sheet 范本**、**8 大排错实战案例**、**34 份 MIT 6.152J/6.012/NASA/arXiv 原版 PDF** | 贯穿全程 | 🟢 完整 |
| [99_临时收件箱](./99_临时收件箱/README.md) | 临时收件箱 | 碎片资料暂存缓冲区与标准化登记模板，每周日集中归档 | 每周清理 | 🟢 就绪 |

---

## 3. 矢量原理图库一览（GitHub 原生高清渲染）

全库内置 **8 张高精度 SVG 矢量图**，点击下方链接可直接查看大图（下附光刻光学曝光闭环图示例预览）：

| 所属工艺 | 矢量原理图直达链接 |
| :--- | :--- |
| 硅片制备 | [CZ 单晶提拉与 300mm 晶圆加工全景图](./01_器件物理与硅片/01_单晶生长与硅片规范/图解/CZ单晶提拉与晶圆加工全景图.svg) |
| 01 光刻 | [光刻系统光学投影曝光与 Track 涂胶显影联机闭环](./03_七大核心工艺/01_光刻工艺/图解/光刻光学曝光与Track闭环图.svg) |
| 02 刻蚀清洗 | [ICP 等离子体刻蚀各向异性机理与 RCA 清洗技术](./03_七大核心工艺/02_刻蚀与清洗/图解/等离子体刻蚀与RCA清洗机理图.svg) |
| 03 薄膜沉积 | [高深宽比微沟槽填充对比：PVD vs CVD vs ALD](./03_七大核心工艺/03_薄膜沉积/图解/微沟槽填充对比_PVD_CVD_ALD.svg) |
| 04 热处理注入 | [退火热预算演变曲线与离子注入防沟道效应](./03_七大核心工艺/04_热处理与离子注入/图解/热预算演化与离子注入防沟道图.svg) |
| 05 CMP 平坦化 | [CMP 动力学、Preston 定律与碟形凹陷/侵蚀缺陷](./03_七大核心工艺/05_CMP平坦化/图解/CMP抛光动力学与碟形凹陷图.svg) |
| 06 金属化电镀 | [铜双大马士革 6 步全流程与 ECP 自底向上超填](./03_七大核心工艺/06_金属化与电镀/图解/铜双大马士革6步与电镀超填图.svg) |

| 07 量测检测 | [产线量测 Metrology 与缺陷检测 Inspection 设备矩阵](./03_七大核心工艺/07_量测与缺陷检测/图解/产线量测与缺陷检测设备矩阵图.svg) |
---

## 4. 快速上手与实战脚本运行

1. **按课表开干**：直接打开 [16 周完整教学大纲](./00_学习路线与规范/01_四阶段16周学习路线.md)（含每周仓库必读 + 教材章节 + MIT/Berkeley/LithoGuru 公开课 + 习题任务）。
2. **直读开源教材与公版 PDF**：进入 [11_教材精读_习题与开源PDF库](./11_教材精读_习题与开源PDF库/README.md) 在线阅读/下载 34 份 **MIT 6.152J、MIT 6.012、NASA 洁净室手册及 arXiv CC-BY 4.0 论文 PDF**。
3. **跑通 4 套 Python 零依赖仿真脚本**（仅使用 Python 标准库，克隆后直接可运行）：
   ```powershell
   # 1. 300mm 晶圆 Gross Die 几何排布与四大良率模型计算
   python 09_实战脚本与3D/01_Python良率与SPC仿真/yield_and_dpw_calculator.py

   # 2. 栅长 CD 的 SPC Cp/Cpk 与 Western Electric 判异法则检查
   python 09_实战脚本与3D/01_Python良率与SPC仿真/spc_cpk_demo.py

   # 3. CP Wafer Map 四大典型失效图谱生成与空间诊断（边缘环/靶心/划痕/光罩死点）
   python 09_实战脚本与3D/01_Python良率与SPC仿真/wafer_map_pattern_simulator.py

   # 4. SEMI E84 OHT 天车并行交接握手与 E10 设备状态迁移仿真
   python 09_实战脚本与3D/02_SECS_GEM状态机仿真/e10_state_machine_sim.py
   ```
4. **打卡与文献精读**：在 GitHub 本仓库 **Issues** 页面直接使用内置的周度打卡与论文精读模板记录成长轨迹。

---

## 5. 日常学习同步到 GitHub

```powershell
cd wafer-fab-handbook
git add .
git commit -m "docs: 新增晶圆厂学习笔记"
git push
```

# 02 · 刻蚀与湿法清洗工艺 (`02_etch_and_cleaning`)

## 学习目标 Checklist
- [x] [干法刻蚀（CCP/ICP/ALE）与湿法 RCA 清洗核心机理](./notes/01_etch_and_rca_cleaning.md)
  - 🎨 矢量机理图：[等离子体刻蚀反应机理（ICP/CCP）与湿法 RCA 清洗技术](./diagrams/plasma_etch_and_rca_clean_mechanisms.svg)
- [x] 经典论文与技术白皮书：[刻蚀领域经典论文（Coburn&Winters 奠基作/ALE 综述等）精读指南](./papers_and_slides/README.md)
- [ ] 高深宽比刻蚀（HARC，3D NAND / DRAM）与 Bosch 深硅刻蚀
- [ ] 原子层刻蚀（ALE）与自对准接触孔（SAC）工艺难点
- [ ] 单片旋转清洗（Single Wafer Clean）vs 槽式清洗（Wet Bench）

## 资料索引
- 笔记：`./notes/`
- 图表：`./diagrams/`
- 经典文献与 Slides：`./papers_and_slides/`
- 外链清单：[external_links.md](./external_links.md)

File: 03_unit_processes/02_etch_and_cleaning/notes/01_etch_and_rca_cleaning.md
# 干法刻蚀（CCP/ICP/ALE）与湿法 RCA 清洗核心机理

- **所属模块**：`03_unit_processes / 02_etch_and_cleaning`

## 1. 干法刻蚀 vs 湿法刻蚀

| 维度 | 干法等离子体刻蚀（Dry Etch） | 湿法化学刻蚀（Wet Etch） |
| :--- | :--- | :--- |
| **介质** | 气态等离子体（物理轰击 + 化学反应协同） | 液态酸/碱化学药液 |
| **方向性** | **各向异性（Anisotropic）为主**，可垂直向下挖深槽 | **各向同性（Isotropic）为主**，易产生横向钻蚀（Undercut） |
| **选择比** | 较高（需精确调配气体比例与偏置电压） | **极高**（如 DHF 对 $\text{SiO}_2$/Si、热磷酸对 $\text{Si}_3\text{N}_4$/$\text{SiO}_2$） |
| **典型用途** | 精细图形转移（Gate、Fin、Contact、HARC 孔洞） | 全片剥膜（Strip）、去牺牲层、缺陷清洗 |

---

## 2. 干法刻蚀核心指标（Etch KPIs）
- **刻蚀速率（Etch Rate）**：单位时间刻蚀厚度（Å/min 或 nm/min）。
- **选择比（Selectivity）**：目标材料刻蚀速率 / 掩模（Mask）或底部停止层（Stop Layer）刻蚀速率。
- **均匀性（Uniformity）**：Center-to-Edge 差异。
- **各向异性度 & 剖面形貌（Profile）**：垂直度、是否出现 Bowing（鼓肚）、Notching（底部凹槽）、Micro-trenching（微沟槽）或 Loading Effect（负载效应：密集区与稀疏区刻蚀深度不一致）。

---

## 3. CCP vs ICP 刻蚀腔体与 ALE
- **CCP（电容耦合等离子体）**：上下两块平行电极板，离子能量高但等离子体密度相对中等。典型用于**介质刻蚀（Dielectric Etch，如氧化硅/氮化硅接触孔、HARC）**，主战场厂商如 Lam Research / TEL。
- **ICP（电感耦合等离子体）**：顶部/侧面加螺旋射频线圈（Source RF）独立产生高密度等离子体，底部单独加 Bias RF 控制离子轰击能量——实现**密度与能量解耦**。典型用于**硅刻蚀、金属与栅极刻蚀（Conductor Etch）**。
- **ALE（原子层刻蚀）**：仿照 ALD 的“自限制循环”思路——`表面改性层吸附 → 温和轰击只剥离单原子层改性物`，实现埃（Å）级损伤极低的刻蚀控制，是 GAA 纳米片释放与 2nm 以下关键工艺。

---

## 4. 湿法清洗（Wet Cleaning）：RCA 标准体系
晶圆厂每一步高温或薄膜前后几乎都需要清洗，防止颗粒或金属把器件毁掉：

| 清洗步骤 | 经典配方 | 主要去除对象 | 核心机理 / 注意事项 |
| :--- | :--- | :--- | :--- |
| **SPM（食人鱼洗液）** | $\text{H}_2\text{SO}_4 : \text{H}_2\text{O}_2$ (约 100~130°C) | 光刻胶残余、重度有机物 | 强氧化脱水炭化 |
| **SC-1（APM）** | $\text{NH}_4\text{OH} : \text{H}_2\text{O}_2 : \text{H}_2\text{O}$ | **颗粒物（Particles）**与部分有机物 | 微氧化+微刻蚀掀起颗粒，并使表面与颗粒同带负Zeta电位而静电排斥；配合 **兆声波（Megasonic）** 剥离 |
| **SC-2（HPM）** | $\text{HCl} : \text{H}_2\text{O}_2 : \text{H}_2\text{O}$ | **碱金属/过渡金属离子污染** | 络合溶解金属离子 |
| **DHF（稀氢氟酸）** | $\text{HF} : \text{H}_2\text{O}$ (如 1:100) | 自然氧化层（Native Oxide） | 露出纯净疏水硅表面；须防烘干出现 **Watermark 水印**（常用 IPA 马兰戈尼干燥或超临界 $\text{CO}_2$ 干燥防结构坍塌） |
