Repository: xinjing-MD/wafer-fab-handbook

# 半导体晶圆厂系统学习与资料归档库（Wafer Fab Handbook）
> 从**器件物理**、**洁净室厂务**、**七大核心单项工艺**、**工艺整合**、**制造设备与零部件**、**AMHS/CIM 自动化**、**良率工程与经济账**到**MIT 公开课讲义 / NASA 公版手册 / 计算习题与 CMOS 电子流转卡实战**的 GitHub 系统化开源学习库。

---

## 1. 学习全景图

```mermaid
flowchart LR
    S0["00 16周教学大纲"] --> S1["01 器件物理与硅片"]
    S1 --> S2["02 厂房与厂务系统"]
    S2 --> S3["03 七大核心工艺"]
    S3 --> S4["04 工艺整合与节点"]
    S4 --> S5["05 设备与核心部件"]
    S5 --> S6["06 天车与CIM系统"]
    S6 --> S7["07 良率SPC与FA"]
    S7 --> S8["08 运营与产业链"]
    S3 -.-> S9["09 实战脚本与3D"]
    S7 -.-> S9
    S1 -.-> S11["11 教材习题与34份开源PDF"]
    S3 -.-> S11
    S4 -.-> S11
```

---

## 2. 目录导航与资料完备度看板

| 目录 | 主题方向 | 核心覆盖资料 | 建议学时 | 当前状态 |
| :--- | :--- | :--- | :---: | :---: |
| [00_学习路线与规范](./00_学习路线与规范/README.md) | 路线与规范 | **16 周逐周教学大纲（含章节/公开课/习题映射）**、7 大岗位路线、仓库上传规范 | 1h | 🟢 完整 |
| [01_器件物理与硅片](./01_器件物理与硅片/README.md) | 物理与器件基础 | CZ/MCZ/FZ 生长、300mm 硅片规范矢量图、能带/载流子、MOS C-V、短沟道 SCE、FinFET/GAA/CFET、DRAM/3D NAND | 1~2 周 | 🟢 深度版 |
| [02_厂房与厂务系统](./02_厂房与厂务系统/README.md) | 厂房与厂务动力 | 垂直分层与 Bay-Chase、UPW 超纯水/特气/CDS、HVAC/PCW、Sub-Fab 真空干泵/Scrubber、SEMI F47/抗微振、EHS | 1 周 | 🟢 深度版 |
| [03_七大核心工艺](./03_七大核心工艺/README.md) | **七大单项工艺** | 光刻 / 刻蚀清洗 / 薄膜沉积 / 热处理与注入 / CMP / 金属化 / 量测检测（全套 23 篇深度精讲 + **7 张 SVG 矢量图** + **7 份经典论文指南**） | 4~6 周 | 🟢 深度版 |
| [04_工艺整合与节点](./04_工艺整合与节点/README.md) | 工艺整合与节点 | CMOS FEOL/MOL/BEOL 重入流转、HKMG→GAA→BSPDN、1T1C DRAM、百层 3D NAND、BSI CIS、SiC/GaN 功率、CoWoS/HBM 衔接 | 2 周 | 🟢 深度版 |
| [05_设备与核心部件](./05_设备与核心部件/README.md) | 设备与核心部件 | Cluster Tool/EFEM 架构、RF/ESC/MFC/干泵/分子泵原理、全球五大龙头与国产设备对标图谱 | 1~2 周 | 🟢 深度版 |
| [06_天车与CIM系统](./06_天车与CIM系统/README.md) | 天车与 CIM/MES | OHT 天车/FOUP/Stocker、SECS/GEM 与 E84/E87/E90/E94、MES/EAP/RTD/APC 软件栈 | 1~2 周 | 🟢 深度版 |
| [07_良率SPC与FA](./07_良率SPC与FA/README.md) | 良率、SPC 与 FA | 良率层级与四大数学模型、$C_p/C_{pk}$ 与西方电气判异规则、WAT/CP/Wafer Map 图谱、EFA/PFA 流程 | 2 周 | 🟢 深度版 |
| [08_运营与产业链](./08_运营与产业链/README.md) | 运营与产业链 | 晶圆单片成本模型、IE 运营 KPI、七大核心耗材矩阵、全球代工厂与存储三巨头周期 | 1 周 | 🟢 深度版 |
| [09_实战脚本与3D](./09_实战脚本与3D/README.md) | 实战代码与 3D | 4 套 Python 良率/SPC/Wafer Map/SEMI E84 仿真脚本、Mermaid 流程图库、**现代晶圆厂三维建模全套专著** | 穿插全程 | 🟢 可运行 |
| [10_词典书单与面经](./10_词典书单与面经/README.md) | 工具箱与资源 | 60+ 晶圆厂中英高频缩略语词典、经典教材与公开课直达表、分岗位笔面试高频题库 | 随时查阅 | 🟢 完整 |
| [11_教材精读_习题与开源PDF库](./11_教材精读_习题与开源PDF库/README.md) | **教材、习题与 PDF 库** | **6 大教科书逐章导读**、**16 道工程计算习题与解析**、**48 步 CMOS Run Sheet 范本**、**8 大排错实战案例**、**34 份 MIT 6.152J/6.012/NASA/arXiv 原版 PDF** | 贯穿全程 | 🟢 完整 |
| [99_临时收件箱](./99_临时收件箱/README.md) | 临时收件箱 | 碎片资料暂存缓冲区与标准化登记模板，每周日集中归档 | 每周清理 | 🟢 就绪 |

---

## 3. 矢量原理图库一览（GitHub 原生高清渲染）

全库内置 **8 张高精度 SVG 矢量图**，点击下方链接可直接查看大图（下附光刻光学曝光闭环图示例预览）：

| 所属工艺 | 矢量原理图直达链接 |
| :--- | :--- |
| 硅片制备 | [CZ 单晶提拉与 300mm 晶圆加工全景图](./01_器件物理与硅片/01_单晶生长与硅片规范/图解/CZ单晶提拉与晶圆加工全景图.svg) |
| 01 光刻 | [光刻系统光学投影曝光与 Track 涂胶显影联机闭环](./03_七大核心工艺/01_光刻工艺/图解/光刻光学曝光与Track闭环图.svg) |
| 02 刻蚀清洗 | [ICP 等离子体刻蚀各向异性机理与 RCA 清洗技术](./03_七大核心工艺/02_刻蚀与清洗/图解/等离子体刻蚀与RCA清洗机理图.svg) |
| 03 薄膜沉积 | [高深宽比微沟槽填充对比：PVD vs CVD vs ALD](./03_七大核心工艺/03_薄膜沉积/图解/微沟槽填充对比_PVD_CVD_ALD.svg) |
| 04 热处理注入 | [退火热预算演变曲线与离子注入防沟道效应](./03_七大核心工艺/04_热处理与离子注入/图解/热预算演化与离子注入防沟道图.svg) |
| 05 CMP 平坦化 | [CMP 动力学、Preston 定律与碟形凹陷/侵蚀缺陷](./03_七大核心工艺/05_CMP平坦化/图解/CMP抛光动力学与碟形凹陷图.svg) |
| 06 金属化电镀 | [铜双大马士革 6 步全流程与 ECP 自底向上超填](./03_七大核心工艺/06_金属化与电镀/图解/铜双大马士革6步与电镀超填图.svg) |

| 07 量测检测 | [产线量测 Metrology 与缺陷检测 Inspection 设备矩阵](./03_七大核心工艺/07_量测与缺陷检测/图解/产线量测与缺陷检测设备矩阵图.svg) |
---

## 4. 快速上手与实战脚本运行

1. **按课表开干**：直接打开 [16 周完整教学大纲](./00_学习路线与规范/01_四阶段16周学习路线.md)（含每周仓库必读 + 教材章节 + MIT/Berkeley/LithoGuru 公开课 + 习题任务）。
2. **直读开源教材与公版 PDF**：进入 [11_教材精读_习题与开源PDF库](./11_教材精读_习题与开源PDF库/README.md) 在线阅读/下载 34 份 **MIT 6.152J、MIT 6.012、NASA 洁净室手册及 arXiv CC-BY 4.0 论文 PDF**。
3. **跑通 4 套 Python 零依赖仿真脚本**（仅使用 Python 标准库，克隆后直接可运行）：
   ```powershell
   # 1. 300mm 晶圆 Gross Die 几何排布与四大良率模型计算
   python 09_实战脚本与3D/01_Python良率与SPC仿真/yield_and_dpw_calculator.py

   # 2. 栅长 CD 的 SPC Cp/Cpk 与 Western Electric 判异法则检查
   python 09_实战脚本与3D/01_Python良率与SPC仿真/spc_cpk_demo.py

   # 3. CP Wafer Map 四大典型失效图谱生成与空间诊断（边缘环/靶心/划痕/光罩死点）
   python 09_实战脚本与3D/01_Python良率与SPC仿真/wafer_map_pattern_simulator.py

   # 4. SEMI E84 OHT 天车并行交接握手与 E10 设备状态迁移仿真
   python 09_实战脚本与3D/02_SECS_GEM状态机仿真/e10_state_machine_sim.py
   ```
4. **打卡与文献精读**：在 GitHub 本仓库 **Issues** 页面直接使用内置的周度打卡与论文精读模板记录成长轨迹。

---

## 5. 日常学习同步到 GitHub

```powershell
cd wafer-fab-handbook
git add .
git commit -m "docs: 新增晶圆厂学习笔记"
git push
```

# 01 · 光刻工艺 (`01_光刻工艺`)

## 学习目标 Checklist
- [x] [光刻核心原理：瑞利公式、DUV/ArFi/EUV 与 Track 联机流程](./笔记/01_光刻原理_瑞利公式与Track联机.md)
  - 🎨 矢量光路图：[光刻系统光学投影曝光机理与 Track 涂胶显影联机闭环](./图解/光刻光学曝光与Track闭环图.svg)
- [x] [光刻胶化学机理：CAR 化学放大胶与 EUV 金属氧化物胶（MOR）](./笔记/02_光刻胶化学机理_CAR与MOR.md)
- [x] [分辨率增强技术（RET：OPC/PSM/OAI）与多重曝光（SADP/SAQP）](./笔记/03_分辨率增强技术RET与多重曝光.md)
- [x] [套刻精度（Overlay）数学建模、IBO/DBO 测量与高阶畸变修正](./笔记/04_套刻精度Overlay建模与高阶修正.md)
- [x] 经典论文与技术白皮书：[光刻领域经典论文（林本坚浸没式/ASML EUV等）精读指南](./论文与白皮书/README.md)

## 资料索引
- 笔记：`./笔记/`
- 图表：`./图解/`
- 经典文献与 Slides：`./论文与白皮书/`
- 外链清单：[外部资料索引.md](./外部资料索引.md)

File: 03_七大核心工艺/01_光刻工艺/笔记/01_光刻原理_瑞利公式与Track联机.md
# 光刻基础原理：瑞利公式、DUV/ArFi/EUV 与 Track 联机流程

- **所属模块**：`03_七大核心工艺 / 01_光刻工艺`

## 1. 一句话核心原理
> 光刻（Photolithography）如同**极高精度的“投影照相”**：光源透过刻有电路图形的掩模版（Reticle），经过庞大复杂的物镜/反射镜组缩小投影（通常 4:1）到涂有光刻胶的晶圆表面，显影后把掩模图形转移到光刻胶层，随后由刻蚀或离子注入接力永久刻入晶圆。

---

## 2. 两条决定一切的瑞利公式

1. **最小可分辨特征尺寸（CD, Critical Dimension）**：
   $$CD = k_1 \cdot \frac{\lambda}{NA}$$
2. **焦深（DOF, Depth of Focus）**：
   $$DOF = k_2 \cdot \frac{\lambda}{NA^2}$$

| 变量 | 含义 | 工程师的三大提分辨率武器（以及代价） |
| :--- | :--- | :--- |
| $\lambda$ | 曝光波长 | 从 g-line(436nm) → i-line(365nm) → KrF(248nm) → ArF(193nm) → **EUV(13.5nm)**，波长越短分辨率越高，但光源与光学材料成本呈指数上升 |
| $NA$ | 数值孔径 | 增大镜头孔径或采用**浸没式（ArFi，水折射率 $n=1.44$，等效 $\lambda/1.44$，NA 提至 1.35）**、High-NA EUV（0.55）。**代价：DOF 随 $NA^2$ 急剧缩小，对 CMP 平坦度要求极其严苛！** |
| $k_1$ | 工艺因子 | 物理单次曝光理论极限约 `0.25`；通过 OPC 光学邻近修正、离轴照明（OAI）、相移掩模（PSM）逼近极限，突破 `0.25` 需依赖 SADP/SAQP 多重图形化 |

---

## 3. 光刻区（Litho Bay）标准作业全流程（Track + Scanner 联机）

晶圆在光刻区并非只进光刻机，而是由 **Track（涂胶显影机，如 TEL Lithius）** 与 **Scanner（步进扫描光刻机，如 ASML）** 通过接口机械手无缝联机完成：

1. **HMDS 增粘处理 / 涂 BARC（底部抗反射层）**：防止驻波效应与光刻胶剥落。
2. **Spin Coat（旋转涂胶）**：晶圆高速旋转甩出几十到几百纳米厚度的均匀光刻胶薄膜。
3. **Soft Bake（前烘 / PAB）**：挥发溶剂、稳定胶膜。
4. **Exposure（Scanner 步进扫描曝光）**：晶圆与掩模台同步高速逆向扫描，先做精密对准（Alignment）与调平调焦（Leveling），保证全片 80~100 个曝光场（Field）的 **Overlay 套刻误差控制在纳米甚至亚纳米级**。
5. **PEB（曝光后烘烤）**：化学放大光刻胶（CAR）在酸催化下发生放大反应，**对温度均匀性（±0.1°C 量级）极其敏感，直接决定 CD 均匀性**。
6. **Develop（显影，常用 TMAH 显影液） & Hard Bake**：正胶曝光区溶解，负胶未曝光区溶解。
7. **ADI（After-Development Inspection）**：送去 CD-SEM、Overlay 和宏观缺陷检测；若不合格直接 **Rework（返工洗胶重涂）**，这是唯一可低成本返工的核心工艺！

---

## 4. DUV（ArFi）vs EUV（13.5nm）核心差异

| 维度 | ArFi（193nm 浸没式） | EUV（13.5nm 极紫外） |
| :--- | :--- | :--- |
| **光源产生** | ArF 准分子激光器 | **LPP 激光等离子体**：高功率 $\text{CO}_2$ 激光两次轰击每秒 5 万滴高速下落的液态锡（Sn）滴产生 13.5nm 极紫外光 |
| **光学系统** | 透射式石英透镜（水浸没） | **全反射式多层布拉格反射镜（Mo/Si 交替 40+ 层）**，全腔体高真空环境（空气会强烈吸收 EUV） |
| **掩模版（Mask）** | 透射式石英掩模 + 薄膜 Pellicle | **反射式掩模**（极难检测内部缺陷）+ 极薄耐高温 Pellicle |
| **主要痛点** | 多重曝光（SAQP）掩模数量翻倍、对准与周期成本高 | 随机缺陷（Stochastic Defects，光子散粒噪声导致断线/桥接）、光源功率稳定性与昂贵能耗 |

File: 03_七大核心工艺/01_光刻工艺/笔记/02_光刻胶化学机理_CAR与MOR.md
# 光刻胶化学机理：CAR 化学放大胶与 EUV 金属氧化物胶（MOR）

- **所属模块**：`03_七大核心工艺 / 01_光刻工艺`

---

## 1. 为什么传统 DNQ-Novolac 光刻胶满足不了深紫外（248nm/193nm）？

早期 g-line（436nm）/ i-line（365nm）光刻胶依赖“**1 个光子打断 1 个感光分子**”的非放大机制（量子效率 $\le 1$）。但进入 KrF（248nm）与 ArF（193nm）时代后，深紫外激光器单光子能量高但光子通量有限，如果仍靠 1:1 光化学反应，曝光时间会慢到机台产能（WPH）崩溃。

于是 IBM 等机构发明了 **CAR（Chemically Amplified Resist，化学放大光刻胶）**，把光敏度提高了 **100 倍以上**。

---

## 2. CAR（化学放大正胶）的三元组成与催化放大闭环

| 核心组分 | 占比（典型） | 工程作用 |
| :--- | :---: | :--- |
| **基体树脂（Polymer Resin）** | 70%~85% | 含酸敏感保护基团（如叔丁氧羰基 t-BOC 或金刚烷基团），**未脱保护前不溶于显影液**；决定耐刻蚀性与玻璃化转变温度 $T_g$ |
| **光产酸剂（PAG, Photoacid Generator）** | 1%~5% | 吸收曝光光子后分解生成强质子酸（$\text{H}^+$） |
| **淬灭剂（Quencher，微量碱）** | 0.1%~1% | 中和扩散到非曝光区的游离酸，像“刹车片”一样锁死线条边缘轮廓、提升对比度 |
| **铸膜溶剂（Solvent，如 PGMEA）** | 其余大量溶剂 | 控制旋涂黏度与膜厚，在前烘（Soft Bake）阶段挥发 |

### 关键两步放大机制（Exposure → PEB）
1. **曝光阶段（Exposure）**：1 个光子轰击 PAG 产生 1 个酸分子 $\text{H}^+$（此时聚合物尚未溶解改变，称为潜像 Latent Image）。
2. **曝光后烘烤（PEB, 90~130°C）**：**魔法发生在这里！** 在热驱动下，1 个游离 $\text{H}^+$ 像催化剂一样切掉聚合物链上的保护基团，同时**再生出一个新的 $\text{H}^+$**，继续去切下一个基团——**1 个光子最终引发数百上千次化学反应**！
3. **显影（TMAH 2.38% 水溶液）**：脱掉保护基团后的树脂变成极性亲水羧酸/酚羟基，瞬间溶于碱性 TMAH 显影液中，形成图形。

> **为什么光刻区严控 AMC 氨气？** 如果洁净室空气中有微量碱性胺类（$\text{NH}_3$），它会中和掉光刻胶表层的 $\text{H}^+$ 催化剂，导致顶部保护基团切不掉、显影不干净，刻蚀后形成经典的 **T-top（T 型蘑菇顶）缺陷**！

---

## 3. EUV 时代的材料革命：从 CAR 到 MOR（金属氧化物光刻胶）

在 13.5nm EUV 光刻下，传统有机碳氢骨架的 CAR 遇到**“RLS 三角死锁（Resolution - LER - Sensitivity Trade-off）”**：
- EUV 光子能量高达 $92\,\text{eV}$（几乎是 193nm 的 14 倍），光子数量却少了十多倍，导致**光子散粒噪声（Shot Noise）**剧增；
- 同时 CAR 的 $\text{H}^+$ 酸扩散半径通常有 $3\sim 5\,\text{nm}$，在 $10\sim 14\,\text{nm}$ 线宽下，酸分子一乱跑就会严重模糊线条边缘（LER 恶化）甚至随机桥接短路；
- 加厚胶层提高吸收率又会引起**图形倒塌（Pattern Collapse）**（显影烘干时毛细力拉倒细高光刻胶墙）。

### MOR（Metal Oxide Resist，如 Inpria SnOx 锡氧簇光刻胶）的突破
- **高吸收截面**：金属锡（Sn）对 13.5nm EUV 光子的吸收能力是传统碳氧氢有机胶的 **4~5 倍**，因此可以用更薄的膜层接住更多光子，大幅降低随机缺陷；
- **无酸扩散模糊**：依靠金属氧簇曝光后直接发生缩合交联（负性胶行为：曝光区不溶，未曝光区洗掉），不存在酸扩散问题；
- **超高抗刻蚀性**：金属氧化物本身耐干法刻蚀轰击能力远超纯有机高分子，直接充当薄硬掩模（Hardmask），允许光刻胶厚度压薄到 `15~25 nm` 而**彻底避免高深宽比倒塌**。
