Repository: xinjing-MD/wafer-fab-handbook

# 半导体晶圆厂系统学习与资料归档库（Wafer Fab Handbook）
> 从**器件物理**、**洁净室厂务**、**七大核心单项工艺**、**工艺整合**、**制造设备与零部件**、**AMHS/CIM 自动化**、**良率工程与经济账**到**MIT 公开课讲义 / NASA 公版手册 / 计算习题与 CMOS 电子流转卡实战**的 GitHub 系统化开源学习库。

---

## 1. 学习全景图

```mermaid
flowchart LR
    S0["00 16周教学大纲"] --> S1["01 器件物理与硅片"]
    S1 --> S2["02 厂房与厂务系统"]
    S2 --> S3["03 七大核心工艺"]
    S3 --> S4["04 工艺整合与节点"]
    S4 --> S5["05 设备与核心部件"]
    S5 --> S6["06 天车与CIM系统"]
    S6 --> S7["07 良率SPC与FA"]
    S7 --> S8["08 运营与产业链"]
    S3 -.-> S9["09 实战脚本与3D"]
    S7 -.-> S9
    S1 -.-> S11["11 教材习题与34份开源PDF"]
    S3 -.-> S11
    S4 -.-> S11
```

---

## 2. 目录导航与资料完备度看板

| 目录 | 主题方向 | 核心覆盖资料 | 建议学时 | 当前状态 |
| :--- | :--- | :--- | :---: | :---: |
| [00_学习路线与规范](./00_学习路线与规范/README.md) | 路线与规范 | **16 周逐周教学大纲（含章节/公开课/习题映射）**、7 大岗位路线、仓库上传规范 | 1h | 🟢 完整 |
| [01_器件物理与硅片](./01_器件物理与硅片/README.md) | 物理与器件基础 | CZ/MCZ/FZ 生长、300mm 硅片规范矢量图、能带/载流子、MOS C-V、短沟道 SCE、FinFET/GAA/CFET、DRAM/3D NAND | 1~2 周 | 🟢 深度版 |
| [02_厂房与厂务系统](./02_厂房与厂务系统/README.md) | 厂房与厂务动力 | 垂直分层与 Bay-Chase、UPW 超纯水/特气/CDS、HVAC/PCW、Sub-Fab 真空干泵/Scrubber、SEMI F47/抗微振、EHS | 1 周 | 🟢 深度版 |
| [03_七大核心工艺](./03_七大核心工艺/README.md) | **七大单项工艺** | 光刻 / 刻蚀清洗 / 薄膜沉积 / 热处理与注入 / CMP / 金属化 / 量测检测（全套 23 篇深度精讲 + **7 张 SVG 矢量图** + **7 份经典论文指南**） | 4~6 周 | 🟢 深度版 |
| [04_工艺整合与节点](./04_工艺整合与节点/README.md) | 工艺整合与节点 | CMOS FEOL/MOL/BEOL 重入流转、HKMG→GAA→BSPDN、1T1C DRAM、百层 3D NAND、BSI CIS、SiC/GaN 功率、CoWoS/HBM 衔接 | 2 周 | 🟢 深度版 |
| [05_设备与核心部件](./05_设备与核心部件/README.md) | 设备与核心部件 | Cluster Tool/EFEM 架构、RF/ESC/MFC/干泵/分子泵原理、全球五大龙头与国产设备对标图谱 | 1~2 周 | 🟢 深度版 |
| [06_天车与CIM系统](./06_天车与CIM系统/README.md) | 天车与 CIM/MES | OHT 天车/FOUP/Stocker、SECS/GEM 与 E84/E87/E90/E94、MES/EAP/RTD/APC 软件栈 | 1~2 周 | 🟢 深度版 |
| [07_良率SPC与FA](./07_良率SPC与FA/README.md) | 良率、SPC 与 FA | 良率层级与四大数学模型、$C_p/C_{pk}$ 与西方电气判异规则、WAT/CP/Wafer Map 图谱、EFA/PFA 流程 | 2 周 | 🟢 深度版 |
| [08_运营与产业链](./08_运营与产业链/README.md) | 运营与产业链 | 晶圆单片成本模型、IE 运营 KPI、七大核心耗材矩阵、全球代工厂与存储三巨头周期 | 1 周 | 🟢 深度版 |
| [09_实战脚本与3D](./09_实战脚本与3D/README.md) | 实战代码与 3D | 4 套 Python 良率/SPC/Wafer Map/SEMI E84 仿真脚本、Mermaid 流程图库、**现代晶圆厂三维建模全套专著** | 穿插全程 | 🟢 可运行 |
| [10_词典书单与面经](./10_词典书单与面经/README.md) | 工具箱与资源 | 60+ 晶圆厂中英高频缩略语词典、经典教材与公开课直达表、分岗位笔面试高频题库 | 随时查阅 | 🟢 完整 |
| [11_教材精读_习题与开源PDF库](./11_教材精读_习题与开源PDF库/README.md) | **教材、习题与 PDF 库** | **6 大教科书逐章导读**、**16 道工程计算习题与解析**、**48 步 CMOS Run Sheet 范本**、**8 大排错实战案例**、**34 份 MIT 6.152J/6.012/NASA/arXiv 原版 PDF** | 贯穿全程 | 🟢 完整 |
| [99_临时收件箱](./99_临时收件箱/README.md) | 临时收件箱 | 碎片资料暂存缓冲区与标准化登记模板，每周日集中归档 | 每周清理 | 🟢 就绪 |

---

## 3. 矢量原理图库一览（GitHub 原生高清渲染）

全库内置 **8 张高精度 SVG 矢量图**，点击下方链接可直接查看大图（下附光刻光学曝光闭环图示例预览）：

| 所属工艺 | 矢量原理图直达链接 |
| :--- | :--- |
| 硅片制备 | [CZ 单晶提拉与 300mm 晶圆加工全景图](./01_器件物理与硅片/01_单晶生长与硅片规范/图解/CZ单晶提拉与晶圆加工全景图.svg) |
| 01 光刻 | [光刻系统光学投影曝光与 Track 涂胶显影联机闭环](./03_七大核心工艺/01_光刻工艺/图解/光刻光学曝光与Track闭环图.svg) |
| 02 刻蚀清洗 | [ICP 等离子体刻蚀各向异性机理与 RCA 清洗技术](./03_七大核心工艺/02_刻蚀与清洗/图解/等离子体刻蚀与RCA清洗机理图.svg) |
| 03 薄膜沉积 | [高深宽比微沟槽填充对比：PVD vs CVD vs ALD](./03_七大核心工艺/03_薄膜沉积/图解/微沟槽填充对比_PVD_CVD_ALD.svg) |
| 04 热处理注入 | [退火热预算演变曲线与离子注入防沟道效应](./03_七大核心工艺/04_热处理与离子注入/图解/热预算演化与离子注入防沟道图.svg) |
| 05 CMP 平坦化 | [CMP 动力学、Preston 定律与碟形凹陷/侵蚀缺陷](./03_七大核心工艺/05_CMP平坦化/图解/CMP抛光动力学与碟形凹陷图.svg) |
| 06 金属化电镀 | [铜双大马士革 6 步全流程与 ECP 自底向上超填](./03_七大核心工艺/06_金属化与电镀/图解/铜双大马士革6步与电镀超填图.svg) |

| 07 量测检测 | [产线量测 Metrology 与缺陷检测 Inspection 设备矩阵](./03_七大核心工艺/07_量测与缺陷检测/图解/产线量测与缺陷检测设备矩阵图.svg) |
---

## 4. 快速上手与实战脚本运行

1. **按课表开干**：直接打开 [16 周完整教学大纲](./00_学习路线与规范/01_四阶段16周学习路线.md)（含每周仓库必读 + 教材章节 + MIT/Berkeley/LithoGuru 公开课 + 习题任务）。
2. **直读开源教材与公版 PDF**：进入 [11_教材精读_习题与开源PDF库](./11_教材精读_习题与开源PDF库/README.md) 在线阅读/下载 34 份 **MIT 6.152J、MIT 6.012、NASA 洁净室手册及 arXiv CC-BY 4.0 论文 PDF**。
3. **跑通 4 套 Python 零依赖仿真脚本**（仅使用 Python 标准库，克隆后直接可运行）：
   ```powershell
   # 1. 300mm 晶圆 Gross Die 几何排布与四大良率模型计算
   python 09_实战脚本与3D/01_Python良率与SPC仿真/yield_and_dpw_calculator.py

   # 2. 栅长 CD 的 SPC Cp/Cpk 与 Western Electric 判异法则检查
   python 09_实战脚本与3D/01_Python良率与SPC仿真/spc_cpk_demo.py

   # 3. CP Wafer Map 四大典型失效图谱生成与空间诊断（边缘环/靶心/划痕/光罩死点）
   python 09_实战脚本与3D/01_Python良率与SPC仿真/wafer_map_pattern_simulator.py

   # 4. SEMI E84 OHT 天车并行交接握手与 E10 设备状态迁移仿真
   python 09_实战脚本与3D/02_SECS_GEM状态机仿真/e10_state_machine_sim.py
   ```
4. **打卡与文献精读**：在 GitHub 本仓库 **Issues** 页面直接使用内置的周度打卡与论文精读模板记录成长轨迹。

---

## 5. 日常学习同步到 GitHub

```powershell
cd wafer-fab-handbook
git add .
git commit -m "docs: 新增晶圆厂学习笔记"
git push
```

# 02 · 刻蚀与湿法清洗工艺 (`02_刻蚀与清洗`)

## 学习目标 Checklist
- [x] [干法刻蚀（CCP/ICP/ALE）与湿法 RCA 清洗核心机理](./笔记/01_干法刻蚀与RCA湿法清洗机理.md)
  - 🎨 矢量机理图：[等离子体刻蚀反应机理（ICP/CCP）与湿法 RCA 清洗技术](./图解/等离子体刻蚀与RCA清洗机理图.svg)
- [x] 经典论文与技术白皮书：[刻蚀领域经典论文（Coburn&Winters 奠基作/ALE 综述等）精读指南](./论文与白皮书/README.md)
- [ ] 高深宽比刻蚀（HARC，3D NAND / DRAM）与 Bosch 深硅刻蚀
- [ ] 原子层刻蚀（ALE）与自对准接触孔（SAC）工艺难点
- [ ] 单片旋转清洗（Single Wafer Clean）vs 槽式清洗（Wet Bench）

## 资料索引
- 笔记：`./笔记/`
- 图表：`./图解/`
- 经典文献与 Slides：`./论文与白皮书/`
- 外链清单：[外部资料索引.md](./外部资料索引.md)

File: 03_七大核心工艺/02_刻蚀与清洗/笔记/01_干法刻蚀与RCA湿法清洗机理.md
# 干法刻蚀（CCP/ICP/ALE）与湿法 RCA 清洗核心机理

- **所属模块**：`03_七大核心工艺 / 02_刻蚀与清洗`

---

## 1. 干法刻蚀 vs 湿法刻蚀：物理与化学协同本质

| 工程对比维度 | 干法等离子体刻蚀（Dry Etch / RIE） | 湿法化学刻蚀（Wet Etch） |
| :--- | :--- | :--- |
| **反应介质与驱动** | 气态弱电离等离子体（定向离子物理轰击 + 中性自由基化学反应协同） | 液态酸/碱氧化还原或络合反应（扩散传质或表面化学反应速率受控） |
| **方向性（Anisotropy）** | **各向异性（Anisotropic）为主**：垂直离子清底、侧壁钝化膜阻挡横向反应，可刻出 $89^\circ\sim 90^\circ$ 陡直深沟 | **各向同性（Isotropic）为主**：化学溶解向四面八方均速推进，横向钻蚀（Undercut）等于刻蚀深度（$\text{KOH/TMAH}$ 对单晶硅 $(100)/(111)$ $54.7^\circ$ 各向异性刻蚀除外） |
| **选择比与表面损伤** | 选择比中等至高（$5:1\sim 30:1$）；高能离子撞击易在亚表面留下晶格损伤及电荷积累 | **极高选择比**（如 DHF 对热氧化硅/硅 $> 100:1$、热磷酸对 $\text{Si}_3\text{N}_4$/$\text{SiO}_2 > 50:1$）；**零离子物理损伤** |
| **典型产线分工** | 精细图形转移（Gate、Fin、STI、Contact、HARC 沟道孔） | 全片去牺牲层（Dummy Gate/SiN Strip）、自然氧化层剥离、缺陷颗粒清洗 |

### 干法刻蚀核心物理机制：Coburn-Winters 协同效应与鞘层加速
1. **Coburn-Winters 协同效应（1979）**：J. W. Coburn 与 H. F. Winters 通过经典束流实验揭示了反应离子刻蚀（RIE）的本质：
   - 仅通入中性 $\text{XeF}_2$ 气体时，纯硅自发化学刻蚀速率很低；
   - 仅用纯 $\text{Ar}^+$ 离子束物理溅射时，单位离子剥离产额极微；
   - **两者同步作用时，硅刻蚀速率瞬间暴涨约 10 倍！** 微观机理在于：垂直入射的离子打断表层 $\text{Si}-\text{Si}$ 共价键、震碎表面钝化抑制层，使含氟自由基极快地生成并脱附挥发性产物 $\text{SiF}_4\uparrow$；而沟槽侧壁几乎不受垂直离子轰击，保留钝化阻挡膜防止横向掏空，从而兼顾高刻蚀速率与极致垂直度。
2. **产物的挥发性硬约束（为什么铜难以干法刻蚀？）**：干法刻蚀必须生成室温或低热下足够挥发的卤化物副产物（如 $\text{SiF}_4$ 沸点 $-86^\circ\text{C}$、$\text{SiCl}_4$ 沸点 $57.6^\circ\text{C}$、$\text{AlCl}_3$ 在 $180^\circ\text{C}$ 升华）；而金属铜（$\text{Cu}$）的氯化物/氟化物在 $200^\circ\text{C}$ 以下蒸气压极低极难挥发，这正是半导体后段在铜互连时代彻底放弃“光刻-干法刻蚀金属线”转而采用 **大马士革工艺（Damascene：刻槽 $\to$ 填铜 $\to$ CMP）** 的底层热力学根因！
3. **等离子体鞘层（Plasma Sheath）与离子能量/角度分布**：由于电子热速度远超重离子，等离子体中心电势 $V_p$ 始终高于接地腔壁和晶圆静电吸盘（ESC）。正离子以 **Bohm 速度** $u_B = \sqrt{k_B T_e / M_i}$ 进入满足 Child-Langmuir 定律的鞘层暗区，在鞘层电压降下获得定向动能 $E_i \approx e(V_p - V_{\text{dc}})$ 垂直射向晶圆。降低腔室气压（典型 $2\sim 20\,\text{mTorr}$）可拉长平均自由程、减少鞘层内离子碰撞散射，显著收窄**离子角度分布（IADF）**并压低侧向弓形误差。

---

## 2. 干法刻蚀核心指标（Etch KPIs）、剖面异常与终点检测

### 核心工艺量化指标
- **刻蚀速率（Etch Rate, $ER$）与选择比（Selectivity）**：
  $$S_{A/B} = \frac{ER_A}{ER_B}, \qquad \text{片内不均匀性 (NU\%)} = \frac{ER_{\max} - ER_{\min}}{2 \cdot ER_{\text{avg}}} \times 100\%$$
  量产片内均匀性通常要求 $< 1.5\%\sim 3\%$。
- **刻蚀偏差（Etch Bias）与剖面垂直度**：定义 $\Delta CD = CD_{\text{AEI}} - CD_{\text{ADI}}$，先进 Fin/Gate 刻蚀需将 $\Delta CD$ 波动控制在亚纳米以内，侧壁角度（SWA）需稳定在 $88^\circ\sim 90^\circ$。

### 典型剖面异常与负载效应机理
1. **Micro-trenching（微沟槽）**：高能离子碰撞略有倾角的侧壁发生镜面掠射反射，导致局部离子通量在槽底两侧拐角处高度聚焦，挖出比中心更深的两道尖沟（提高底部钝化或略降离子能量可抑制）。
2. **Notching（界面底切凹槽）**：当导电层（如多晶硅栅）刻穿至下方绝缘层（如栅氧化硅）时，具有宽广角度的电子受限于顶部光刻胶掩模遮蔽（**Electron Shading 电子遮蔽效应**）在槽口被截留，导致下方绝缘氧化层表面积累正电荷。后续飞入的垂直正离子被底面正电场横向推偏，在多晶硅脚部掏出凹缺（常用过刻蚀阶段切换低频/同步脉冲射频泄放电荷）。
3. **Macro-loading vs Micro-loading（负载效应）**：整片晶圆曝光开孔率（Open Area）较大时大量消耗反应自由基造成速率普降，称为宏负载；而密集区与孤立区由于局域反应物竞争与深宽比输运差异导致深度不一致，称为微负载 / RIE Lag。

### 在线终点检测技术（EPD, Endpoint Detection）
- **光谱发射检测（OES, Optical Emission Spectroscopy）**：通过腔壁石英窗口采集等离子体辉光特征光谱。例如在 $\text{SiO}_2$ 刻穿停在 $\text{Si}_3\text{N}_4$ 瞬间，氧化硅反应副产物 $\text{CO}$ 谱线（$483.5\,\text{nm}$）骤降，同时 $\text{CN}$（$388\,\text{nm}$）及未消耗的游离氟谱线 $\text{F}^*$（$703.7\,\text{nm}$）骤升。对于开孔率仅 $< 1\%\sim 2\%$ 的深孔层，需利用多波长主成分分析（PCA）及二阶求导捕获拐点并准确转入过刻蚀（Over-Etch）。
- **激光干涉法（IEP）**：向晶圆测试区垂直射入单色/白光激光束，利用薄膜上下界面反射光干涉明暗周期（单周期对应刻蚀厚度 $\Delta d = \frac{\lambda}{2n}$）实时直读剩余膜厚。

---

## 3. CCP vs ICP 刻蚀腔体架构与 ALE 对比

```text
[CCP 双频介质刻蚀腔体简图]               [ICP 密度-能量解耦导体刻蚀腔体简图]
  ======= 上电极/气体喷淋头 =======           (((( 顶部 RF 感应线圈 13.56 MHz ))))
     ||   高频 RF (27/60 MHz) 产生等离子体    ----------------------------------- 介质陶瓷窗
  [  等离子体区 (中等密度 10^9~10^10) ]       [  高密度等离子体 (10^11~10^12 cm^-3)  ]
  -----[  聚焦环 (Wafer / Focus Ring)  ]---   -----[    可调温气体分配 & 边缘环   ]----
       [   ESC 静电吸盘 + He 背面冷却  ]           [    ESC 静电吸盘 + He 冷却      ]
         || 低频 Bias (2 MHz/400 kHz) 控轰击能量      || Bias RF (独立控制 20~300 eV)
```

| 腔室特征维度 | CCP（电容耦合等离子体） | ICP（电感耦合等离子体） |
| :--- | :--- | :--- |
| **主流代表机台** | Lam Research Flex 系列、TEL Tactras 系列 | Lam Research Kiyo 系列、AMAT Sym3 系列 |
| **射频耦合与能量解耦** | 上下平行极板电容放电；典型采用**多频混频**（$60/27\,\text{MHz}$ 产等离子体 + $2\,\text{MHz}/400\,\text{kHz}$ 拉高自偏压），耦合仍相对较强 | 顶部陶瓷窗外绕螺旋 RF 线圈（$13.56\,\text{MHz}$）磁感应产高密等离子体；底部电极独立加载 Bias RF，**完美实现“等离子体密度”与“离子轰击能量”彻底解耦** |
| **等离子体参数区间** | 中等密度（$10^9\sim 10^{10}\,\text{cm}^{-3}$），极宽的离子能量跨度（$200\sim 3000+\,\text{eV}$），高能双峰能量分布 | 高密度（$10^{11}\sim 10^{12}\,\text{cm}^{-3}$）低压运行，可温和锁定低能轰击窗口（$20\sim 300\,\text{eV}$），保护超薄栅氧免受穿通损伤 |
| **边缘均匀性精密硬件** | 核心依靠晶圆外圈的硅/SiC **聚焦环（Focus Ring）**：随长期刻蚀减薄会引发边缘鞘层倾斜，先进腔体配备可自动微调升降高度或加独立偏压的 Edge Ring | 依靠**多区独立进气喷淋头**、多分区独立控温静电吸盘（Multi-Zone ESC，通高压氦气控制硅片温差 $< 0.5^\circ\text{C}$）及内外双线圈电流比例调节 |
| **核心工艺应用场景** | **介质刻蚀（Dielectric Etch）**：氧化硅/氮化硅、Low-$k$ 沟槽、HARC 深孔与 SAC 自对准接触孔 | **导体与精密前段刻蚀（Conductor Etch）**：FinFET 硅鳍片、金属栅极（HKMG）、STI 浅槽及低损伤 ALE 工艺 |

> **ALE（原子层刻蚀）与远程等离子体（RPS）**：在 $3\,\text{nm}/2\,\text{nm}$ GAA 纳米片时代，常规连续放电面临损伤与选择比极限，产线导入脉冲自限制循环的 **ALE**（详述见第 3 篇笔记），以及完全屏蔽带电离子仅输运中性自由基的**远程等离子体**进行零损伤去胶灰化（Ashing）与横向各向同性选择剥离。

---

## 4. 湿法清洗（Wet Cleaning）：RCA 标准体系与先进演化

1970 年，RCA 实验室的 **Werner Kern 与 David A. Puotinen** 正式提出经典的 **RCA 清洗工艺（SC-1 / SC-2）**。晶圆厂中全流程清洗工序步数高达 $30\%\sim 40\%$，核心围绕清除颗粒、有机物、金属离子与自然氧化层展开：

| 清洗工艺步 | 经典配方 vs 12 寸先进稀释配方 | 主要去除对象 | 表面化学与电化学底层机理 & 产线管控红线 |
| :--- | :--- | :--- | :--- |
| **SPM**<br>（食人鱼洗液） | $\text{H}_2\text{SO}_4 : \text{H}_2\text{O}_2$ ($4:1$)<br>高温 **$110\sim 130^\circ\text{C}$**（强烈放热） | 光刻胶残余、重度碳氢有机物 | 硫酸与双氧水反应生成强氧化性**过氧单硫酸（Caro's acid, $\text{H}_2\text{SO}_5$）**，实现脱水炭化断链。<br>**产线陷阱**：经历大剂量离子注入后表层已碳化结壳的光刻胶（Implant PR Crust），纯 SPM 无法渗透，必须先经氧等离子体灰化或低温高浓臭氧水（$\text{DIO}_3$）爆裂碳壳！ |
| **SC-1 / APM** | 经典 Kern：$1:1:5$ ($75\sim 80^\circ\text{C}$)<br>**12寸稀释 dSC-1**：$1:2:50\sim 1:1:80$ ($45\sim 65^\circ\text{C}$) | **纳米颗粒（Particles）**与轻度有机残渣 | 1. **微氧化 + 微刻蚀掀离**：$\text{H}_2\text{O}_2$ 将硅氧化成 $\text{SiO}_2$，同时 $\text{NH}_4\text{OH}$ 微刻蚀 $\text{SiO}_2$ 钻入颗粒底部切断范德华吸附力；<br>2. **DLVO 理论与 Zeta 电位静电排斥**：在 $\text{pH}\approx 10$ 碱性溶液中，硅/氧化硅及绝大部分颗粒均呈现显著**负 Zeta 电位（$\zeta \approx -30\sim -60\,\text{mV}$）**，强排斥势垒杜绝颗粒二次落回，叠加兆声波（Megasonic）实现高效剥离！<br>**红线**：需严格压低碱比与温度以防硅表面粗糙度恶化，且需防范 $\text{Fe/Al/Cu}$ 在碱液中生成氢氧化物微粒沉淀。 |
| **SC-2 / HPM** | 经典 Kern：$1:1:6$ ($75\sim 80^\circ\text{C}$)<br>先进线常稀释或改用 **$\text{HCl}+\text{O}_3$ / 螯合剂** | **碱金属（$\text{Na}^+,\text{K}^+$）及过渡金属（$\text{Fe,Cu,Ni}$）** | 强酸环境（$\text{pH}<2$）溶解碱/碱土氢氧化物，$\text{Cl}^-$ 氯离子与过渡金属离子形成高可溶性氯络合物脱离硅表面，彻底防止金属扩散进入硅体相形成深能级复合中心诱发结漏电。 |
| **DHF / BHF** | $\text{HF}:\text{H}_2\text{O}$ ($1:100\sim 1:500$)，常温 | 自然氧化层（Native Oxide）、牺牲氧化层 | 关键活性离子为 **$\text{HF}_2^-$**（$\text{SiO}_2 + 6\text{HF} \to \text{H}_2\text{SiF}_6 + 2\text{H}_2\text{O}$），反应极其温和且对硅基体停刻选择比 $> 100:1$。剥除后硅表面覆盖 $\text{Si}-\text{H}$ 键呈现**强疏水性（接触角 $70^\circ\sim 80^\circ$）**。<br>**Watermark 水印防御**：疏水硅面甩干时一旦留下含氧微水滴，溶解氧氧化裸硅形成硅酸 $\text{Si(OH)}_4$ 凝胶，水蒸发后硬化成洗不掉的硅斑圆环！必须配合**脱氧超纯水（$\text{DO} < 5\,\text{ppb}$）+ IPA 马兰戈尼干燥**，或末步用微弱 SC-1/$\text{O}_3$ 覆一层 $0.6\sim 0.8\,\text{nm}$ 亲水化学氧化层。 |

File: 03_七大核心工艺/02_刻蚀与清洗/笔记/02_高深宽比刻蚀HARC与Bosch深硅.md
# 高深宽比刻蚀（HARC）与 Bosch 深硅刻蚀技术

- **所属模块**：`03_七大核心工艺 / 02_刻蚀与清洗`

---

## 1. 什么是高深宽比刻蚀（HARC, High Aspect Ratio Contact/Channel）？

深宽比（Aspect Ratio, $AR$）定义为孔/槽深度与底部特征宽度的比值（$AR = H / W$）。
在普通逻辑电路中，接触孔深宽比约 `5:1 ~ 10:1`；但在 **DRAM 深圆筒电容** 和 **200~300+ 层 3D NAND 垂直沟道孔** 中，必须在仅 `50~100 nm` 的开口里垂直向下穿透 **`5~8 μm`** 的多膜层介质，深宽比达到惊人的 **$60:1 \sim 100:1$**——相当于用吸管垂直打穿几十层高楼且不能歪斜一丝！

---

## 2. HARC 刻蚀四大经典物理陷阱与机台对策

| 常见几何缺陷 | 物理成因（腔室内发生什么） | 晶圆厂工程对策 |
| :--- | :--- | :--- |
| **ARDE（深宽比相关刻蚀）** | 宽口比窄口更容易进入中性自由基与离子，导致同一片上**宽孔刻穿底了、窄孔还没刻到位** | 优化腔压降低碰撞；采用脉冲射频与高自由基比例平衡传输速率 |
| **Etch Stop（刻蚀中途停止）** | 孔太深时，孔壁积累正电荷排斥后续正离子入射；底部聚合物排不出去直接堵死 | **高能量极高偏置电压（数千伏级 Bias RF）** 强行把离子打入孔底；优化氟碳比 ($\text{C}_x\text{F}_y$) 减少过度聚合 |
| **Bowing（侧壁鼓肚）** | 孔口边缘受斜向散射离子二次反弹轰击，导致孔径中上部被横向掏宽像“酒桶” | 增强孔壁保护性碳氟聚合物沉积；转向 **Cryogenic 极低温刻蚀（-60°C~-80°C）** 用 $\text{HF}/\text{PF}_3$ 形成极强低温侧壁钝化膜 |
| **Twisting（孔道扭曲偏斜）** | 孔内随机微电荷堆积产生局部横向偏转电场，把离子束打歪，底部直接撞穿隔壁孔造成短路 | 使用多频脉冲交替放电（Pulsed Plasma），在关断瞬间（Off-time）注入负离子/电子中和孔内积聚正电荷 |

---

## 3. MEMS 与 TSV 专用的 Bosch（博世）深硅刻蚀工艺

不同于主要用 CCP 刻氧化硅的 HARC，制造 **TSV 硅通孔**、**加速度计/陀螺仪 MEMS 悬臂梁** 需要在纯硅片上挖几十微米到数百微米深的垂直深井，业界最经典的是德国博世发明的 **DRIE（Deep Reactive Ion Etching）时分复用交替工艺**：

1. **钝化步（Passivation, 通 $\text{C}_4\text{F}_8$ 气体，2~5 秒）**：在硅槽底部和侧壁统一铺上一层类似特氟龙的高分子保护膜；
2. **刻蚀步（Etch, 通 $\text{SF}_6$ 气体 + Bias 轰击，3~8 秒）**：垂直入射的离子打碎**槽底**保护膜，含氟自由基迅速各向同性化学掏空硅，同时**侧壁**保护膜完好挡住横向侵蚀；
3. **循环往复数十~数百个 Cycle** → 最终在硅片内刻出垂直度接近 90° 的深坑，侧壁在电镜下呈现出标志性的周期微波浪纹，称为 **扇贝纹（Scallop）**（可通过缩短单步周期或后氧化剥离平滑）。

File: 03_七大核心工艺/02_刻蚀与清洗/笔记/03_原子层刻蚀ALE与自对准接触孔SAC.md
# 原子层刻蚀（ALE）与自对准接触孔（SAC）工艺难点

- **所属模块**：`03_七大核心工艺 / 02_刻蚀与清洗`

---

## 1. 为什么常规持续等离子体刻蚀满足不了 3nm / 2nm GAA？

在 GAA Nanosheet 纳米片器件中，硅片通道厚度仅 **$5\sim 7\,\text{nm}$**，相邻纳米片间隙仅 $10\,\text{nm}$。常规连续轰击等离子体刻蚀存在三大致命缺陷：
- **晶格表面损伤（Sub-surface Damage）**：高能离子直接砸碎硅表面几纳米晶格；
- **微负载效应（Micro-loading）**：图形密集区与稀疏区刻蚀深度不一致；
- **选择比天花板**：稍不留神就把下层超薄栅介质或邻近保护层一起刻穿。

---

## 2. 原子层刻蚀（ALE, Atomic Layer Etch）的自限制循环机理

**ALE 恰好是 ALD（原子层沉积）的逆过程**——把连续刻蚀拆成“先表面化学改性，再温和剥离”的循环，每轮循环**精确剥离 1 个原子层（~0.3~0.5 nm）且到达单层边界后自动停止**！

### 经典各向异性硅 ALE 四步循环（以 $\text{Cl}_2$ + $\text{Ar}^+$ 为例）
1. **步骤 A（表面氯化吸附改性）**：通入 $\text{Cl}_2$ 等离子体自由基，氯原子与最表层硅原子结合生成 $\text{SiCl}_x$ 弱键改性层（反应键能显著降低），铺满最外 1 层后自动停下（Self-limiting）；
2. **步骤 B（抽真空吹扫 Purge）**：把腔体内多余氯气全部抽干净，防止下一步物理化学混杂刻蚀；
3. **步骤 C（低能精确离子轰击脱附）**：通入能量精准控制在 **$20\sim 50\,\text{eV}$** 之间的 $\text{Ar}^+$ 离子（**关键窗口**：这个能量足以敲断削弱了的 $\text{Si}-\text{SiCl}_x$ 键使其挥发，但**绝对打不断下方纯净硅的 $\text{Si}-\text{Si}$ 键**！）；
4. **步骤 D（吹扫结束）**：一旦表层改性层剥光，刻蚀自动归零停下——完美消除高低不平与负载效应！

### 热各向同性 ALE（Thermal Isotropic ALE）
- 不使用方向性离子轰击，完全靠双脉冲气体化学配体交换（如氟化 $\text{HF}$ + 金属有机前驱体配体交换生成挥发性络合物）；
- 专门用于 **GAA Nanosheet 通道释放（Channel Release）**：横向钻入纳米片堆叠间隙，只高选择比（$> 100:1$）掏空 $\text{Si}_{0.7}\text{Ge}_{0.3}$ 牺牲层，而完美保留纯硅纳米片通道零损耗！

---

## 3. 自对准接触孔（SAC, Self-Aligned Contact）难点

在 14nm 以下逻辑电路中，M0/Contact 接触孔与紧邻的多晶硅/金属栅极间距已经小于光刻套刻误差极限——如果接触孔略微偏一点，就会直接把栅极和源漏极短路连在一起！

- **SAC 解决方案**：在栅极上方盖一顶厚厚的氮化硅硬质绝缘“帽子”（$\text{Si}_3\text{N}_4$ Cap），侧面包上氮化硅侧墙（Spacer）；
- **对刻蚀腔室的极限要求**：接触孔主刻蚀用的是含氟碳气体刻氧化硅（$\text{SiO}_2$），哪怕光刻套刻偏了一半直接压到了栅极“帽子”上，刻蚀气体**必须做到超高选择比（对 $\text{SiO}_2 / \text{Si}_3\text{N}_4$ 选择比 $> 20:1\sim 30:1$）**——只吃掉氧化硅露开源漏极，绝不伤及氮化硅栅帽一毫，避免器件致命短路（Gate-to-Contact Short）。

File: 03_七大核心工艺/02_刻蚀与清洗/笔记/04_单片旋转清洗与槽式清洗对比.md
# 单片旋转清洗（Single Wafer Clean）vs 槽式清洗（Wet Bench）

- **所属模块**：`03_七大核心工艺 / 02_刻蚀与清洗`

---

## 1. 晶圆厂清洗设备两代主流形态与流体力学本质

湿法清洗贯穿 300mm 晶圆制造的每一个前段与后段节点，步骤数占比高达全流程的 **$30\%\sim 40\%$**。现代产线形成了**批量浸泡槽式机台（Batch Wet Bench）**与**多腔室单片旋转清洗机（Single Wafer Spin Cleaner）**优势互补的共存格局。

### 流体动力学与工程架构深度对比

| 工程对比维度 | 槽式清洗（Wet Bench / Batch） | 单片旋转清洗（Single Wafer Clean） |
| :--- | :--- | :--- |
| **设备结构与产能（WPH）** | 多组石英化学槽与水洗槽线性排列（常见 SCREEN FC-3100、TEL UW 系列），提篮机械手一次性浸泡 **25 片或 50 片（2 个 FOUP）**，末尾配备 QDR 快排漂洗与 IPA 蒸气干燥槽（典型 $150\sim 250\,\text{WPH}$） | 机台内部集成 **8~16 个独立旋转处理腔室**（如 SCREEN SU-3200/3300、ACM Ultra C、Lam DV-Prime），按 2~4 层立式堆叠围绕中央双臂机械手并联运转；晶圆高速自转（$500\sim 2000\,\text{rpm}$）配合可动臂精准扫描喷淋，整机可达 **$250\sim 400+\,\text{WPH}$** |
| **边界层厚度与控蚀精度** | 在循环溢流药槽内，晶圆表面流体停滞边界层厚度高达 **$\delta \sim 100\sim 500\,\mu\text{m}$**，传质慢且槽内上下存在温度、浓度与气泡上升梯度 | 高速离心剪切流场将流体动力学 Ekman 边界层厚度 $\delta \propto \sqrt{\nu/\omega}$ 强行压缩至 **$10\sim 30\,\mu\text{m}$**，反应产物瞬间甩离；能实现全片 **$3\sigma < 0.1\,\text{nm}$** 级别的埃级均匀性控制 |
| **交叉污染风险** | **高风险！** 同一批次或前几批晶圆剥下的光刻胶碎屑、铜/钴离子极易污染整槽药液，在循环过滤间隙二次反沾至其它硅片 | **零交叉污染！** 新鲜药液采用一次性单程喷淋（Single-pass）即排走，且内腔配置多层独立升降防溅收集杯（Cup）彻底隔离酸、碱及有机废液 |
| **兆声波场均匀性** | 槽底固定压电陶瓷震子易形成**声场驻波死角**或局部热点能量失控；300mm 翘曲晶圆间距仅数毫米，极其影响声波透射 | 扫描式局部换能器耦合 **SAPS / TEBO 先进兆声波**（详述见下文），动态适配晶圆翘曲并彻底规避空化损伤 |
| **化学品单耗与回收** | **单片药液分摊极低**：一槽药液连续使用数小时至数天，化学品单耗仅为单片机的 $1/5\sim 1/10$ | **药液耗量偏大**：需配置热 SPM / 热磷酸 / 昂贵溶剂封闭循环再生系统及点对点（POU）实时混配系统来压低 CoO |
| **产线主流分工** | 适合前段非敏感批处理、**高温热磷酸剥离氮化硅**、扩散炉管前批量 RCA | **28nm 及以下前段栅极界面、FinFET/GAA、BEOL $\text{Cu/Co/Ru}$ 互连与 Post-CMP 清洗绝对主力** |

### 产线工程剖析（一）：为什么“热磷酸剥 $\text{Si}_3\text{N}_4$”仍是槽式机台的堡垒？
在浅槽隔离（STI）或高-$k$ 金属栅替换工艺中，需用 **$150\sim 165^\circ\text{C}$ 热浓磷酸（$\text{H}_3\text{PO}_4, \sim 85\%$）** 彻底剥净氮化硅掩模，同时要求几乎零损伤地停在相邻氧化硅上（选择比 **$> 50:1\sim 100:1$**）：
- **平衡机理**：$\text{Si}_3\text{N}_4$ 水解产生正硅酸 $\text{Si(OH)}_4$；当槽内故意将**溶解硅浓度维持在接近饱和阈值（典型工程窗 $100\sim 150\,\text{ppm}$）**时，依据化学平衡抑制效应，$\text{SiO}_2$ 停止溶解而 $\text{Si}_3\text{N}_4$ 仍持续高速被啃蚀！
- 由于反应耗时长达 $20\sim 60\,\text{min}$ 且极度依赖恒定沸点含水量（需自动微量补去离子水）与硅浓稳定，50 片同浸泡的槽式石英机台在产能、硅浓度稳态与成本上拥有单片旋转机难以撼动的统治力。

### 产线工程剖析（二）：先进兆声波物理破局 —— SAPS 与 TEBO（ACM Research 核心架构）
传统兆声波（$0.8\sim 2\,\text{MHz}$）靠液体中微气泡剧烈内爆产生强力冲击波与微射流（**瞬态空化 Transient Cavitation**）掀除纳米颗粒；然而在 $10\,\text{nm}$ 以下FinFET与GAA器件中，微气泡坍塌瞬间的局域冲击足以直接震断纤细的硅鳍片或多晶硅门墙！
1. **SAPS（Space Alternated Phase Shift，空间交变相移）**：在晶圆自转时动态改变上方兆声波发生器与翘曲硅片表面之间的液膜距离与倾角，实时错移声波空间相位，**彻底消除驻波死区与波腹爆破点**，大幅拉平全片颗粒清除率（PRE）。
2. **TEBO（Timely Energized Bubble Oscillation，时域可控气泡振荡）**：基于 Rayleigh-Plesset 气泡动力学精密调制微秒级兆声脉冲功率，将纳米微气泡严格锁定在**稳态振荡区（Stable Cavitation）**——气泡深入高深宽比窄槽内稳定周期性膨胀收缩、激起高速声流（Acoustic Streaming）冲刷走颗粒与聚合物，**但绝不触发剧烈爆破坍塌**，成就亚 5nm 节点零器件结构损伤清洗！

---

## 2. 先进微结构清洗干燥的噩梦：图形倒塌（Pattern Collapse）

当 FinFET 鳍片、GAA 纳米片或深圆筒 DRAM 电容之间距 $d$ 缩至 **$10\sim 20\,\text{nm}$** 且深宽比 $AR = H/w > 15:1\sim 30:1$ 时，清洗末步水膜蒸发在相邻微墙间形成向内凹陷的弯月面（Meniscus），激发极高的**毛细管吸力压差**：
$$\Delta P = \frac{2 \gamma \cos\theta}{d} \quad \Longrightarrow \quad F_{\text{cap}} = \frac{2 \gamma \cos\theta \cdot H \cdot L}{d}$$
（纯水表面张力 $\gamma \approx 72.8\,\text{mN/m}$，在亲水氧化层表面 $\theta \approx 0^\circ\sim 20^\circ$，在 $15\,\text{nm}$ 缝隙内诱发的侧向吸力竟相当于近 **100 个大气压（$\sim 10\,\text{MPa}$）**！）

根据 **Tanaka / Namatsu 悬臂梁机械屈服判据**（纳米墙弹性模量 $E$、墙宽 $w$、高度 $H$），相邻两墙顶端受拉偏折位移达到间隙一半（$2\delta_{\max} \ge d$）即会撞在一起因范德华力永久粘连甚至齐根折断。临界不倒塌最大深宽比满足：
$$AR_{\text{crit}} \propto \left(\frac{E \cdot d^2}{\gamma \cos\theta \cdot w}\right)^{1/4}$$
**工程关键洞察（$1/4$ 次方陷阱）**：因为是**四次方根**关系，即使把纯水（$72.8\,\text{mN/m}$）换成表面张力小 3 倍多的异丙醇 IPA（$21.7\,\text{mN/m}$），临界深宽比仅仅提升 $(72.8/21.7)^{1/4} \approx 1.35$ 倍！面对 $AR > 20:1\sim 50:1$ 的先进存储器电容筒和 3D GAA 悬空结构，传统 IPA 甩干依然全军覆没。

### 晶圆厂四大抗倒塌干燥方案对比与工程选型

| 干燥方案 | 物理切入机制 | 等效表面张力表现 | 量产适用边界与核心局限 |
| :--- | :--- | :--- | :--- |
| **1. 热 IPA / 马兰戈尼干燥** | 用温热低张力 IPA 蒸气置换水膜，利用界面表面张力梯度（$\nabla \gamma$ 马兰戈尼流）自发拉净水膜，消除液滴残留 | $\gamma$ 降为 $\sim 18\sim 21\,\text{mN/m}$ | 常规平坦与中等深宽比结构（$AR < 12:1$）主力，设备成熟、产能高；极细高墙下彻底无力 |
| **2. 表面疏水硅烷化（Silylation）** | 涂布硅烷偶联剂（TMSDMA/HMDS）调节侧壁接触角，使 **$\theta \to 90^\circ$** 逼近中性润湿，强行让 $\cos\theta \to 0$ | 理论上 $\gamma\cos\theta \to 0$ | 设备改造成本低，但干后必须补温和灰化去掉硅烷有机残留；且微槽底部若偶联不均极易局部拉垮 |
| **3. 升华干燥（Sublimation Drying）** | 置换为特殊高蒸气压有机溶剂并降温**固化为固态膜**，随后抽真空微热直接从**固态升华为气态**，跳过气-液相变弯月面 | **$\gamma \equiv 0$**（完全避开液相挥发） | 极适用昂贵光刻胶细线或 MEMS 释放在轨防粘连，但特种升华化学品昂贵且固化结晶控制复杂 |
| **4. 超临界二氧化碳干燥（$\text{scCO}_2$）** | **热力学相图绕行路径**：<br>① **有机溶剂置换**（因水不溶于 $\text{CO}_2$，先用 **IPA 100% 冲走纯水**）；<br>② **液态 $\text{CO}_2$ 置换加压升温**：传入高压腔，加压越过临界点 **$T_c = 31.1^\circ\text{C}, P_c = 7.38\,\text{MPa}$（$73.8\,\text{bar}$）** 进入**超临界流体单相区**（具备气体零粘滞渗透力与液体溶剂冲刷力扫光 IPA）；<br>③ **恒温降压气化**：保持 $T > 31.1^\circ\text{C}$ 泄压排走 $\text{CO}_2$ 气体！ | **严格 $\gamma \equiv 0$**（热力学轨迹从上方绕开临界点，**全程绝不跨越气-液共存边界**，零弯月面产生！） | **sub-3nm GAA 沟道、高阶 DRAM 电容与前沿 3D NAND 量产核心终极方案**！痛点在于耐高压反应釜单腔成本高、IPA 置换水必须滴水不漏（否则痕量残留水滴仍会引起局域拉塌），且单腔周期长需多腔配置平衡 WPH |

---

## 3. 湿法清洗产线高频失效与 Troubleshooting 速查

| 产线缺陷症状 | 底层物理/化学根因 | 工程诊断与排查处置方案 |
| :--- | :--- | :--- |
| **异种金属电偶腐蚀 / 光电腐蚀** | 后段清洗接触 $\text{Co/Cu/W}$ 与 $\text{TiN}$ 时，两金属电极电位差在导电药液中形成原电池；或受光照的硅 P-N 结产生光生电压强力溶穿阳极金属 | 清洗腔室全黑避光结构；切换低电导去离子水或专用胺类有机溶剂体系，加入**苯并三氮唑（BTA）等缓蚀剂**并锁死药液 ORP（氧化还原电位） |
| **Watermark（水印硅酸圆环斑）** | DHF 清洗出的强疏水硅面残余含氧微水滴，引发 $\text{Si}+\text{O}_2+\text{H}_2\text{O}\to \text{H}_2\text{SiO}_3$，水干后在硅面结下永久氧化硅硬环 | 全面启用脱气超纯水（溶解氧 $\text{DO} < 5\,\text{ppb}$）；在纯氮气隔离罩下执行 IPA 马兰戈尼干燥；或末步微氧化长出亲水保护膜 |
| **热磷酸洗槽意外严重咬损 $\text{SiO}_2$** | 刚更换新磷酸槽液时溶解硅浓偏低（远低于 $100\,\text{ppm}$），或槽体高温蒸发补纯水控制失稳稀释过量 | 新换磷酸槽必须使用模拟测试氧化片或预溶硅试剂完成 **Seasoning（硅饱和润槽老化）** 测试合格后方可上线产品；核查在线折光率/硅浓度仪 |
