Repository: xinjing-MD/wafer-fab-handbook

# 半导体晶圆厂系统学习与资料归档库（Wafer Fab Handbook）
> 从**器件物理**、**洁净室厂务**、**七大核心单项工艺**、**工艺整合**、**制造设备与零部件**、**AMHS/CIM 自动化**、**良率工程与经济账**到**MIT 公开课讲义 / NASA 公版手册 / 计算习题与 CMOS 电子流转卡实战**的 GitHub 系统化开源学习库。

---

## 1. 学习全景图

```mermaid
flowchart LR
    S0["00 16周教学大纲"] --> S1["01 器件物理与硅片"]
    S1 --> S2["02 厂房与厂务系统"]
    S2 --> S3["03 七大核心工艺"]
    S3 --> S4["04 工艺整合与节点"]
    S4 --> S5["05 设备与核心部件"]
    S5 --> S6["06 天车与CIM系统"]
    S6 --> S7["07 良率SPC与FA"]
    S7 --> S8["08 运营与产业链"]
    S3 -.-> S9["09 实战脚本与3D"]
    S7 -.-> S9
    S1 -.-> S11["11 教材习题与34份开源PDF"]
    S3 -.-> S11
    S4 -.-> S11
```

---

## 2. 目录导航与资料完备度看板

| 目录 | 主题方向 | 核心覆盖资料 | 建议学时 | 当前状态 |
| :--- | :--- | :--- | :---: | :---: |
| [00_学习路线与规范](./00_学习路线与规范/README.md) | 路线与规范 | **16 周逐周教学大纲（含章节/公开课/习题映射）**、7 大岗位路线、仓库上传规范 | 1h | 🟢 完整 |
| [01_器件物理与硅片](./01_器件物理与硅片/README.md) | 物理与器件基础 | CZ/MCZ/FZ 生长、300mm 硅片规范矢量图、能带/载流子、MOS C-V、短沟道 SCE、FinFET/GAA/CFET、DRAM/3D NAND | 1~2 周 | 🟢 深度版 |
| [02_厂房与厂务系统](./02_厂房与厂务系统/README.md) | 厂房与厂务动力 | 垂直分层与 Bay-Chase、UPW 超纯水/特气/CDS、HVAC/PCW、Sub-Fab 真空干泵/Scrubber、SEMI F47/抗微振、EHS | 1 周 | 🟢 深度版 |
| [03_七大核心工艺](./03_七大核心工艺/README.md) | **七大单项工艺** | 光刻 / 刻蚀清洗 / 薄膜沉积 / 热处理与注入 / CMP / 金属化 / 量测检测（全套 23 篇深度精讲 + **7 张 SVG 矢量图** + **7 份经典论文指南**） | 4~6 周 | 🟢 深度版 |
| [04_工艺整合与节点](./04_工艺整合与节点/README.md) | 工艺整合与节点 | CMOS FEOL/MOL/BEOL 重入流转、HKMG→GAA→BSPDN、1T1C DRAM、百层 3D NAND、BSI CIS、SiC/GaN 功率、CoWoS/HBM 衔接 | 2 周 | 🟢 深度版 |
| [05_设备与核心部件](./05_设备与核心部件/README.md) | 设备与核心部件 | Cluster Tool/EFEM 架构、RF/ESC/MFC/干泵/分子泵原理、全球五大龙头与国产设备对标图谱 | 1~2 周 | 🟢 深度版 |
| [06_天车与CIM系统](./06_天车与CIM系统/README.md) | 天车与 CIM/MES | OHT 天车/FOUP/Stocker、SECS/GEM 与 E84/E87/E90/E94、MES/EAP/RTD/APC 软件栈 | 1~2 周 | 🟢 深度版 |
| [07_良率SPC与FA](./07_良率SPC与FA/README.md) | 良率、SPC 与 FA | 良率层级与四大数学模型、$C_p/C_{pk}$ 与西方电气判异规则、WAT/CP/Wafer Map 图谱、EFA/PFA 流程 | 2 周 | 🟢 深度版 |
| [08_运营与产业链](./08_运营与产业链/README.md) | 运营与产业链 | 晶圆单片成本模型、IE 运营 KPI、七大核心耗材矩阵、全球代工厂与存储三巨头周期 | 1 周 | 🟢 深度版 |
| [09_实战脚本与3D](./09_实战脚本与3D/README.md) | 实战代码与 3D | 4 套 Python 良率/SPC/Wafer Map/SEMI E84 仿真脚本、Mermaid 流程图库、**现代晶圆厂三维建模全套专著** | 穿插全程 | 🟢 可运行 |
| [10_词典书单与面经](./10_词典书单与面经/README.md) | 工具箱与资源 | 60+ 晶圆厂中英高频缩略语词典、经典教材与公开课直达表、分岗位笔面试高频题库 | 随时查阅 | 🟢 完整 |
| [11_教材精读_习题与开源PDF库](./11_教材精读_习题与开源PDF库/README.md) | **教材、习题与 PDF 库** | **6 大教科书逐章导读**、**16 道工程计算习题与解析**、**48 步 CMOS Run Sheet 范本**、**8 大排错实战案例**、**34 份 MIT 6.152J/6.012/NASA/arXiv 原版 PDF** | 贯穿全程 | 🟢 完整 |
| [99_临时收件箱](./99_临时收件箱/README.md) | 临时收件箱 | 碎片资料暂存缓冲区与标准化登记模板，每周日集中归档 | 每周清理 | 🟢 就绪 |

---

## 3. 矢量原理图库一览（GitHub 原生高清渲染）

全库内置 **8 张高精度 SVG 矢量图**，点击下方链接可直接查看大图（下附光刻光学曝光闭环图示例预览）：

| 所属工艺 | 矢量原理图直达链接 |
| :--- | :--- |
| 硅片制备 | [CZ 单晶提拉与 300mm 晶圆加工全景图](./01_器件物理与硅片/01_单晶生长与硅片规范/图解/CZ单晶提拉与晶圆加工全景图.svg) |
| 01 光刻 | [光刻系统光学投影曝光与 Track 涂胶显影联机闭环](./03_七大核心工艺/01_光刻工艺/图解/光刻光学曝光与Track闭环图.svg) |
| 02 刻蚀清洗 | [ICP 等离子体刻蚀各向异性机理与 RCA 清洗技术](./03_七大核心工艺/02_刻蚀与清洗/图解/等离子体刻蚀与RCA清洗机理图.svg) |
| 03 薄膜沉积 | [高深宽比微沟槽填充对比：PVD vs CVD vs ALD](./03_七大核心工艺/03_薄膜沉积/图解/微沟槽填充对比_PVD_CVD_ALD.svg) |
| 04 热处理注入 | [退火热预算演变曲线与离子注入防沟道效应](./03_七大核心工艺/04_热处理与离子注入/图解/热预算演化与离子注入防沟道图.svg) |
| 05 CMP 平坦化 | [CMP 动力学、Preston 定律与碟形凹陷/侵蚀缺陷](./03_七大核心工艺/05_CMP平坦化/图解/CMP抛光动力学与碟形凹陷图.svg) |
| 06 金属化电镀 | [铜双大马士革 6 步全流程与 ECP 自底向上超填](./03_七大核心工艺/06_金属化与电镀/图解/铜双大马士革6步与电镀超填图.svg) |

| 07 量测检测 | [产线量测 Metrology 与缺陷检测 Inspection 设备矩阵](./03_七大核心工艺/07_量测与缺陷检测/图解/产线量测与缺陷检测设备矩阵图.svg) |
---

## 4. 快速上手与实战脚本运行

1. **按课表开干**：直接打开 [16 周完整教学大纲](./00_学习路线与规范/01_四阶段16周学习路线.md)（含每周仓库必读 + 教材章节 + MIT/Berkeley/LithoGuru 公开课 + 习题任务）。
2. **直读开源教材与公版 PDF**：进入 [11_教材精读_习题与开源PDF库](./11_教材精读_习题与开源PDF库/README.md) 在线阅读/下载 34 份 **MIT 6.152J、MIT 6.012、NASA 洁净室手册及 arXiv CC-BY 4.0 论文 PDF**。
3. **跑通 4 套 Python 零依赖仿真脚本**（仅使用 Python 标准库，克隆后直接可运行）：
   ```powershell
   # 1. 300mm 晶圆 Gross Die 几何排布与四大良率模型计算

# 04 · 工艺整合与节点演进 (`04_工艺整合与节点`)

> 单项工艺（Unit Process）关心“这一步膜长得好不好、孔刻得直不直”；**工艺整合（PIE, Process Integration Engineering）**关心“把 1000 步拼在一起，最终芯片的电学性能 $V_{th}/I_{on}/I_{off}$ 和良率能不能达标”。

## 目录内容
- `01_CMOS全流程串联/` —— FEOL / MOL / BEOL 完整制造链与重入式流片逻辑
- `02_逻辑制程节点演进/` —— 从 28nm HKMG 到 GAA、BSPDN 背面供电的演进
- `03_存储器制造全流程/` —— DRAM（1T1C/深圆柱电容）与 3D NAND（百层堆叠/HARC/阶梯）工艺流
- `04_特色与宽禁带工艺/` —— CIS 背照堆叠工艺、碳化硅（SiC）与氮化镓（GaN）功率工艺
- `05_前道与先进封装衔接/` —— 前道 Fab 与先进封装（TSV / RDL / Hybrid Bonding / CoWoS / HBM）衔接

## 学习 Checklist
- [x] [完整 CMOS 工艺串联：FEOL → MOL → BEOL 与重入流转逻辑](./01_CMOS全流程串联/笔记/01_CMOS全流程串联与重入流转.md)
- [x] [先进逻辑节点核心技术跃迁：HKMG → SAQP → GAA → BSPDN](./02_逻辑制程节点演进/笔记/01_先进节点跃迁_HKMG到BSPDN.md)
  - 🎨 矢量结构图：[晶体管四代演进（Planar→FinFET→GAA→CFET）与背面供电架构图](./02_逻辑制程节点演进/图解/晶体管四代演进与背面供电架构图.svg)
- [x] 主流存储器制造全流程拆解：
  - [x] [1T1C DRAM 制造全流程、深圆筒微电容与微缩挑战](./03_存储器制造全流程/笔记/01_DRAM制造全流程与深圆筒电容.md)
  - [x] [3D NAND 百层制造全流程、超高深宽比孔刻蚀（HARC）与字线替换](./03_存储器制造全流程/笔记/02_3DNAND百层堆叠与HARC刻蚀.md)
- [x] 特色与宽禁带工艺实战：
  - [x] [CMOS 图像传感器（CIS）：背照式（BSI）与三维堆叠键合工艺](./04_特色与宽禁带工艺/笔记/01_CIS背照式BSI与三维堆叠键合.md)
  - [x] [碳化硅（SiC）与氮化镓（GaN）宽禁带功率晶圆厂工艺](./04_特色与宽禁带工艺/笔记/02_碳化硅SiC与氮化镓GaN工艺.md)
- [x] [晶圆厂与先进封装的桥梁：TSV / RDL / Hybrid Bonding](./05_前道与先进封装衔接/笔记/01_前道与先进封装衔接_TSV_CoWoS_混合键合.md)

File: 04_工艺整合与节点/03_存储器制造全流程/笔记/00_学习大纲索引.md
# 存储与特色工艺集成梳理（待完善）

- `03_存储器制造全流程/` 后续整理：
  1. **3D NAND**：Wordline 阶梯曝光刻蚀（Staircase）、高深宽比通道孔（HARC）、Gate Replacement（先氮化硅牺牲层再替换钨/钼字线）。
  2. **DRAM**：深沟槽/高圆筒电容（Cylinder Capacitor）高 k 介质（$\text{ZrO}_2/\text{Al}_2\text{O}_3/\text{ZrO}_2$）ALD 沉积与防倒塌支撑层（Support Layer）。
- `04_特色与宽禁带工艺/` 后续整理：
  1. **CIS**：Deep Trench Isolation (DTI) + 背照减薄 + Hybrid Bonding。
  2. **SiC/GaN**：碳化硅外延与高温激活退火、氮化镓硅基异质外延（GaN-on-Si）应力释放层。

File: 04_工艺整合与节点/03_存储器制造全流程/笔记/01_DRAM制造全流程与深圆筒电容.md
# 1T1C DRAM 制造全流程、深圆筒微电容与微缩挑战

- **所属模块**：`04_工艺整合与节点 / 03_存储器制造全流程`

---

## 1. DRAM 单元核心物理架构：1T1C 电荷共享与漏电机制

每一个 DRAM 存储位（Bit）由 **1 个高阈值低漏电的存取晶体管（Access Transistor）** 与 **1 个垂直立体的存储电容（Storage Capacitor, $C_s$）** 构成：

### （1）电荷共享读写原理与读出裕度（Sensing Margin）
- **写入状态**：写“1”时向存储电容充电至高压 $V_{array}$（$\sim 1.0\sim 1.2\text{ V}$）；写“0”时放电至 $0\text{ V}$。
- **读出过程与电容下限约束**：读取前，寄生电容高达 $C_{BL} \approx 30\sim 60\text{ fF}$ 的长位线（BL）预充电至 $V_{array}/2$；当字线（WL）升压至过驱动电压 $V_{PP} \approx 2.5\sim 3.0\text{ V}$（消除 NMOS 阈值电压损失）开启存取管时，微小单元电容与高位线电容发生电荷共享，在位线上感生微小压变 $\Delta V_{BL}$：
  $$\Delta V_{BL} = \frac{C_s}{C_s + C_{BL}} \left(V_{cell} - \frac{V_{array}}{2}\right)$$
  为了抵抗敏感放大器（Sense Amplifier）失调电压、邻近位线耦合噪声以及宇宙射线引起的软错误（SER），业界必须死守 **$\Delta V_{BL} \ge 80\sim 120\text{ mV}$**。即使通过降低位线寄生电容全力压低 $C_{BL}$，单个微小占地内的存储电容仍必须维持在 **$C_s \approx 8\sim 15\text{ fF}$**（早年节点为 $20\sim 25\text{ fF}$）。

### （2）动态刷新（Refresh）与四大漏电流失路径
依据 JEDEC DDR4/DDR5 规范，常规温度下全阵列每隔 **$32\text{ ms}$ 或 $64\text{ ms}$（$85^\circ\text{C}+$ 高温缩半至 $16\sim 32\text{ ms}$）** 须执行全量重刷新（Retention Time 是 DRAM 良率绝对死穴）。存储电荷主要通过四条物理路径流失：

| 漏电路径名称 | 底层物理机理 | 温度/偏置依赖性与工艺治理对策 |
| :--- | :--- | :--- |
| **1. PN 结热生漏电（SRH）** | 存储节点（SN）反偏 PN 结耗尽区内的晶体缺陷与微量金属杂质激发电子-空穴对 | 随温度指数飙升；需严控注入退火残留位错与硅界面重金属污染 |
| **2. 栅致漏极漏电（GIDL）** | 存取管关断时字线施加负偏压（$V_{WL,off} < 0$），栅-SN 交叠区强电场诱发带间隧穿（BTBT）与陷阱辅助隧穿（TAT） | 对 SN 掺杂浓度梯度与字线边缘氧化层质量极其敏感；采用低浓度渐变 SN 注入（LDD）减缓电场尖峰 |
| **3. 可变数据保持时间（VRT）** | 硅体或界面单原子级缺陷（如氧-空位复合体）在亚稳态之间随机热跳变，使少数单元随机突发性极速漏电 | 极难在常规电测中被完全筛除；需严格优化高温氢/氘（$\text{H}_2/\text{D}_2$）退火钝化降低界面深能级缺陷态 |
| **4. 行锤效应（Rowhammer）** | 高频反复开关相邻字线，向受害单元沟道及埋入沟槽界面注入或释放捕获载流子，加速相邻存储单元电荷掉失 | 通过优化字线侧壁/埋入隔离介质厚度与界面态控制抑制载流子逃逸，并结合系统端 TRR 刷新保护 |

---

## 2. 经典 300mm DRAM 全流程串联（6F² 埋入式字线架构）

```text
[1T1C 6F² 现代 DRAM 单元纵向剖面结构示意]
          ┌───────┐       ┌───────┐   ◄── 上电极板 (Top Electrode Plate: TiN/SiGe)
          │  TiN  │       │  TiN  │   ◄── 高 k ZAZ 介质包覆实心柱状下电极 (AR 60:1~80:1)
   ═══════╪═══════╪═══════╪═══════╪═══════  SiN Supporter Mesh (2~3 层横向拉结防倒塌)
          │Pillar │       │Pillar │
          └───┬───┘       └───┬───┘
         [Landing Pad]   [Landing Pad] ◄── 六角密排着陆焊盘 (EUV 单次曝光 / SAQP+Cut)
              │   ┌───┐       │
              │   │BL │       │        ◄── 位线 (TiN/W) + 两侧 Air-Gap 降容侧墙
            [SNC] └───┘     [SNC]      ◄── 存储节点自对准接触孔 (SNC)
  ───┬───────┴───┬───────┬───┴───────┬───  硅衬底表面 (倾斜有源区 AA)
     │  [SiN Cap]│       │  [SiN Cap]│
     │  [埋入 W ] │       │  [埋入 W ] │ ◄── BCAT / Saddle-Fin 埋入式字线 (WL)
  ───┴───────────┴───────┴───────────┴───
```

```mermaid
flowchart TD
    S1["1. STI 倾斜有源区隔离 + 埋入式字线沟槽刻蚀 (BCAT / Saddle-Fin)"] --> S2["2. 栅氧生长 + TiN/W 埋入字线填充回刻 + SiN 帽层密封"]
    S2 --> S3["3. 外围电路 HKMG 制作 + 位线接触孔 BLC 刻蚀与填充"]
    S3 --> S4["4. 阵列位线成型 (Poly/TiN/W + SiN HM + Air-Gap 侧墙)"]
    S4 --> S5["5. 存储节点自对准接触孔 SNC + 金属着陆焊盘 (Landing Pad)"]
    S5 --> S6["6. 超厚模层沉积 (SiO2 牺牲层 + 2~3 层 SiN 支撑层, 总高 1.2~2.0 μm)"]
    S6 --> S7["7. HAR 电容深孔刻蚀 (AR > 50:1~80:1) + 下电极 TiN 沉积"]
    S7 --> S8["8. 支撑层开窗 (Supporter Mesh) + 湿法剥离牺牲 SiO2 + 超临界干燥"]
    S8 --> S9["9. ALD High-k 电介质 (ZAZ: ZrO2/Al2O3/ZrO2) + ALD TiN/SiGe 上电极板"]
    S9 --> S10["10. 后道低阻金属互连 (M1/M2/M3) + 钝化与老化/Retention CP 电测"]
```

### （1）关键区段与 Array / Periphery 整合协同
1. **倾斜有源区与 BCAT / Saddle-Fin 埋入字线**：
   - 现代 DRAM 普遍采用 **$6F^2$ 开放位线架构**（有源区 AA 以倾斜角密排布局最大化压缩特征面积）。
   - 为在 $15\text{ nm}$ 级平面宽度下压制短沟道漏电，在硅衬底刻蚀出 U 型沟槽，同时局部下凹沟槽周围 STI 氧化物露出硅鳍两侧形成 **Saddle-Fin（鞍形鳍）** 三面包裹增强栅控，维持 $>40\sim 60\text{ nm}$ 有效沟长。
   - 沉积 $4\sim 5\text{ nm}$ 栅氧及 TiN/W 填充后，必须将钨金属精确回刻（Recess）至硅表面以下 $40\sim 60\text{ nm}$ 并用 $\text{Si}_3\text{N}_4$ 帽层彻底封顶平坦化，使高电压字线深埋地下，避免与上层位线及 SNC 短接。
2. **Array 与 Periphery（外围电路）热预算整合冲突**：
   - 同一片晶圆上，阵列单元要求耐高压厚栅氧与 W 字线承受后期高温；而外围的敏感放大器、译码器及 DDR5/LPDDR5X 高速接口迫切需要媲美先进逻辑的 **HKMG 高速低功耗 CMOS**（如 Samsung 1z/1a、SK Hynix 1a/1b 均在外围导入 HKMG）。
   - **整合核心难点**：后续电容 ZAZ 介质晶化退火（$500\sim 600^\circ\text{C}$）的热预算极易损伤外围 HKMG 功函数金属并漂移 $V_{th}$。产线通过将外围栅极区置后完成或采用高热稳定性金属氮化物功函数叠层来协调矛盾。
3. **位线（BL）与空气隙（Air-Gap）降容**：
   - 位线两侧采用“$\text{SiN}-\text{牺牲 }\text{SiO}_2-\text{SiN}$”三明治侧墙，在后续开孔后用高度选择性湿法/气相刻蚀掏空中间 $\text{SiO}_2$ 并顶部不保形密封，引入真空/空气隙（$k \approx 1.0$ 取代 $\text{SiO}_2$ 的 $k=3.9$），直接砍掉 $20\%\sim 30\%$ 的寄生电容 $C_{BL}$。
4. **着陆焊盘（Landing Pad, LP）光刻演进**：
   - SNC 自对准挤在两根位线中间连接硅面，顶部向外扩展成六角密排（Honeycomb）的着陆焊盘以承接深圆筒电容。由于 LP 二维节距极度拥挤，已成为 DRAM 制造中**最先采用 EUV 单次曝光替代复杂 SAQP + 多张 Cut 掩模的关键层**（Samsung 1z/1a、SK Hynix 1a/1b 已导入 EUV；Micron 在 1a/1b 深挖 SAQP 并向 1c 切换 EUV）。

### （2）DRAM 世代微缩关键整合指标演进（工程典型量级）

| DRAM 制程世代 | 最小半节距 $F$ (nm) | 存储电容几何结构 | 电容高 / 深宽比（典型） | 关键工艺架构跃迁特征 |
| :--- | :---: | :--- | :---: | :--- |
| **1x / 1y (18~16nm)** | $\sim 16\sim 18$ | OCS 空心圆筒 → 过渡 Pillar | $\sim 1.5\sim 1.8\,\mu\text{m}$ ($AR\sim 50:1$) | 193i SAQP 多重曝光极限；双层 SiN Supporter 全面标配 |
| **1z / 1a (15~14nm)** | $\sim 14\sim 15$ | 实心 TiN 柱（Pillar） | $\sim 1.6\sim 2.0\,\mu\text{m}$ ($AR\sim 60:1\sim 70:1$) | 着陆焊盘（LP）导入 EUV；位线侧墙切入 **Air-Gap**；外围全面升级 **HKMG** |
| **1b / 1c (12~10nm)** | $\sim 10\sim 12$ | 极细高密度 TiN 柱 + 超临界干燥 | $\sim 1.5\sim 1.9\,\mu\text{m}$ ($AR > 70:1\sim 85:1$) | 多层 EUV 扩张；ZAZ 逼近 $0.4\text{ nm}$ 极限（探索新型 $\text{HfZrO}$ / 钙钛矿叠层与 Ru 电极） |

### （3）晶圆级冗余修复（Redundancy）与 KGD 良率门控
在完成 BEOL 布线后、进入 CP 晶圆针测阶段，由于几十亿颗电容中哪怕存在几颗微弱的漏电尾端单元（Retention Tail Bits）都会导致整颗芯片报废，晶圆厂普遍设置高比例行/列冗余阵列：
- **电编程反熔丝修复（eFuse / Anti-Fuse）**：CP 测试机台测出全片失效位图后，向特定氧化层反熔丝施加大电压击穿形成低阻永久通路，将坏字线/坏位线映射切换至备用冗余行/列；
- **片上 ECC（DDR5 On-Die ECC）与工艺容差协同**：自 DDR5 起，DRAM 芯片内部原生集成片上纠错码（ECC）电路自动纠除孤立单比特软错误与轻微 VRT 抖动，这在工艺整合端为微缩节点进一步逼近 $C_s$ 物理下限留出了宝贵的良率安全垫；
- **HBM 晶圆级的极端 KGD 门控**：面向 AI 封装堆叠的 HBM 晶圆，由于后期需经 TSV 垂直键合 8~16 层，一旦第 11 层存在未检出的 VRT 潜伏缺陷将拖垮整套昂贵芯片，因此必须在高温老化测试（Wafer-Level Burn-In）与多温区 Retention 严酷筛查后方能放行成为 **已知合格裸片（KGD）**。

---

## 3. DRAM 晶圆厂核心痛点、良率排查与 3D 演进

### （1）高深宽比电容防倒塌（Leaning）、HAR 刻蚀耦合与 Pillar 转型
在 $6F^2$ 单元面积微缩至 1b/1c 节点时，单电容占地直径跌破 $12\sim 18\text{ nm}$，为了保住 $C_s \ge 8\sim 12\text{ fF}$，只能拔高至 **$1.2\sim 2.0\,\mu\text{m}$**（深宽比 **$AR > 50:1\sim 80:1$**）：
- **Cylinder → Pillar 转折物理**：早年节点采用空心圆筒（Cylinder，内外双面利用面积），但外径低于 $20\text{ nm}$ 后，扣除两侧 $4\sim 5\text{ nm}$ 厚的 TiN 下电极，内孔已不剩多少空间填充 ZAZ 与上电极。现代 1y/1z/1a/1b 节点已普遍转型为**实心 TiN 柱状下电极（Pillar）**，结构抗弯刚度成倍提升且依赖外柱面与更高 $k$ 介质取容。
- **HAR 模层刻蚀与 ALD TiN 填充耦合窗口**：
  - 模层由 $1.5\sim 2.0\,\mu\text{m}$ 厚氧化硅夹多层氮化硅支撑层组成，顶层配 $400\sim 700\text{ nm}$ 非晶碳硬掩模（ACL）；
  - 采用高偏压 $\text{C}_4\text{F}_8/\text{C}_4\text{F}_6/\text{O}_2/\text{Ar}$ 脉冲等离子体直切深孔时，不仅需防止中部鼓肚引发邻孔穿通，更需严格守住孔底着陆 CD（与下方 Landing Pad 充分接触防开路）；
  - 随后的 ALD TiN 采用 $\text{TiCl}_4 + \text{NH}_3$（$400\sim 450^\circ\text{C}$）在 $AR > 70:1$ 极细深孔内实现 $>98\%$ 阶梯覆盖率，并严控氮化反应彻底去除高阻、易诱发腐蚀的氯元素残留。
- **毛细拉弯（Leaning）与防倒塌双保险**：湿法（BOE/DHF）剥离模层 $\text{SiO}_2$ 后，相邻高柱间隙仅 $5\sim 8\text{ nm}$。常规干燥时水膜表面张力产生巨型毛细吸力（$F_c \propto \gamma \cos\theta / d$），将相邻高柱拉弯粘连。产线防线包括：
  1. 在模层不同高度预插 **2~3 层超薄 $\text{Si}_3\text{N}_4$ 横向支撑网格（Supporter Mesh）**，半开窗蚀刻留桥将相邻柱体顶部与中部锁死；
  2. 剥离清洗后立即进入**超临界 $\text{CO}_2$ 干燥腔**，利用超临界态零表面张力（$\gamma \to 0$）无损脱液。

### （2）ZAZ High-$k$ 介质晶相调控与材料权衡
为了让总厚度仅 $4\sim 6\text{ nm}$ 的 ZAZ 实现极高容值并压制漏电，晶圆厂必须精细控制 ALD 沉积（$250\sim 320^\circ\text{C}$）与沉积后退火（PDA $500\sim 600^\circ\text{C}$）的热预算平衡：
- 若退火温度过低，$\text{ZrO}_2$ 保持无定形或单斜相（$k \approx 18\sim 22$），无法达到所需 $C_s$；
- 经精确退火后 $\text{ZrO}_2$ 转化为四方相（Tetragonal，$k \approx 35\sim 40$），但晶界极易滋生穿通漏电，必须依靠中央 $0.5\sim 1.0\text{ nm}$ 非晶 $\text{Al}_2\text{O}_3$ 物理打断晶界，且退火温度不得过度冲击外围 HKMG 与 TiN 电极引发低 $k$ 界面氧化死层。

| 介质与电极组合 | 核心物相与物理参数 | 等效 EOT（典型量级） | 工程优势与漏电/集成局限 |
| :--- | :--- | :---: | :--- |
| **$\text{ZrO}_2-\text{Al}_2\text{O}_3-\text{ZrO}_2$ (ZAZ) / TiN** | 四方相 $\text{ZrO}_2$ ($k\approx 35\sim 40$) 夹 $0.5\sim 1\text{ nm}$ 非晶 $\text{Al}_2\text{O}_3$ ($E_g\approx 8.8\text{ eV}$) | **$0.4\sim 0.5\text{ nm}$** | **量产绝对主力**：$\text{Al}_2\text{O}_3$ 夹层阻断贯通晶界并抬高导带势垒压制 Poole-Frenkel 漏电；但插太厚会拖累有效 $k$ 值 |
| **Ti 掺杂钙钛矿 / $\text{SrTiO}_3$ (STO) / Ru** | 超高介电钙钛矿（$k > 100$）配高功函数 **Ru / $\text{NbN}$** 电极 | **$< 0.3\text{ nm}$**（研发目标） | 1c/1d 备选路线，容值极高；但材料禁带偏窄引发肖特基发射漏电偏高，且需较高退火温度结晶威胁外围 HKMG |

### （3）整合 Bit-Map 失效排查（Troubleshooting）与 Split 矩阵
1. **Case 1：孤立单比特保持时间失效（Single-Bit Retention Tail Fail）**
   - **耦合根因**：埋入 WL 刻蚀微损伤激发强 GIDL、SNC 注入偏移造成结漏电，或 HAR 电容孔底部刻蚀停止（Not-Open）导致 $C_s$ 折半。
   - **Split 与 FA**：调节埋入 WL 回刻深与侧壁氧化厚、SNC 注入倾斜角、以及 HAR 过刻时间（$+10\% / +20\%$）；结合 CP 坐标定位做截面 **TEM** 检查 HAR 孔底着陆状态。
2. **Case 2：成簇或双比特短路（2-Bit / Cluster Short）**
   - **耦合根因**：湿法剥离模层后局部 Leaning 粘连、Supporter 开窗过大削弱边缘拉结强度，或 Landing Pad 套刻错位导致残铜桥连。
   - **Split 与 FA**：增加 Supporter $\text{Si}_3\text{N}_4$ 膜厚（$+1\text{ nm}$）并缩减开窗比率；核对超临界干燥腔压力曲线；采用 **Nano-probing（纳米探针）** 直接测量异常电容漏电流与容值。
3. **Case 3：整排位线或字线读出失效（BL/WL Row/Column Fail）**
   - **耦合根因**：位线 Air-Gap 掏空药液沿 SiN 侧墙针孔渗入 SNC 区引起金属灌入短路，或 BLC 孔底残留氧化皮引发接触电阻开路。
   - **Split 与 FA**：加厚 Air-Gap 侧墙 SiN 阶梯覆盖并缩短 BOE 掏空时间；电学分离 $R_{BLC}$ 串联阻值与 $I_{leak, BL-SNC}$ 精准锁定渗漏层级。

### （4）微缩终点：$4F^2$ VCAT 与 3D DRAM 架构演化对比
当平面微缩逼近 $10\text{ nm}$ 以下（1c/1d 节点），HAR 电容纵横比突破工艺与力学极限，行业正并行孵化三大次世代替代架构：

| 下一代 DRAM 架构 | 核心结构创新 | 密度与工艺红利 | 核心工程挑战 |
| :--- | :--- | :--- | :--- |
| **$4F^2$ 垂直沟道晶体管（VCT）** | 将存取管垂直立起（底层埋位线 → 垂直硅柱沟道 → 环绕字线 → 顶部直接坐电容） | 同等光刻下单元格从 $6F^2$ 直缩至 $4F^2$（面积直省 $33\%$） | 垂直硅柱直径与高密埋入位线集成极难；面临浮体效应（Floating Body Effect）引发的阈值漂移 |
| **水平堆叠 3D DRAM** | 类似 3D NAND 用 $\text{Si}/\text{SiGe}$ 超晶格交替外延堆叠数十层水平单元，横向掏空做电容 | 摆脱平面尺寸限制，向纵深空间叠层倍增存储密度 | 水平细腔体内的精确掺杂、低阻金属字线成膜与 ZAZ 电容高温热预算统筹极度复杂 |
| **无电容 2T0C IGZO DRAM** | 采用非晶氧化物半导体（IGZO）晶体管极低关态漏电（$<10^{-18}\text{ A}/\mu\text{m}$）直接在栅电容存电荷 | 彻底取消复杂深圆筒电容、可多层立体堆叠兼容 BEOL 低温集成 | IGZO 载流子迁移率（$\sim 10\sim 30\text{ cm}^2/\text{V}\cdot\text{s}$）远低于单晶硅，写入速度与长期 BTI 可靠性仍待突破 |

File: 04_工艺整合与节点/03_存储器制造全流程/笔记/02_3DNAND百层堆叠与HARC刻蚀.md
# 3D NAND 百层制造全流程、超高深宽比孔刻蚀（HARC）与字线替换

- **所属模块**：`04_工艺整合与节点 / 03_存储器制造全流程`

---

## 1. 2D 平面闪存走向 3D 堆叠的物理必然

2D NAND 微缩至 15nm 时遭遇双重死锁：
1. **电荷干扰（Cross-talk）**：相邻浮栅（Floating Gate）间距仅几个纳米，电荷耦合导致严重串扰误读；
2. **极小电子数**：一个存储单元浮栅里只有区区数十个电子，只要漏掉几个电子，数据立刻翻转丢失。

**解法**：不再在平面拼命做细，而是将单元做大（从浮栅改为绝缘体**电荷俘获层 Charge Trap Nitride, CTN**），然后像盖摩天大楼一样向空中堆叠 64 层、128 层、232 层、300+ 层！

---

## 2. 3D NAND 晶圆厂制造 6 大关键战役

```mermaid
flowchart TD
    A["1. 多层交替堆叠 (ONON: 100~300层 SiO2 / Si3N4 薄膜 PECVD 沉积)"] --> B["2. 阶梯结构开窗 (Staircase Etching: 类似金字塔阶梯，引出每层引脚)"]
    B --> C["3. 超高深宽比通道孔刻蚀 (HARC Etching: AR > 60:1~90:1 一气贯穿数百层)"]
    C --> D["4. 存储功能层沉积 (ONO 绝缘阻挡层 + SiN 电荷俘获层 + 多晶硅沟道层)"]
    D --> E["5. 狭缝刻蚀 (Slit Etch) + 湿法选择性掏空 Si3N4 牺牲层"]
    E --> F["6. 字线金属替换 (Gate Replacement: ALD 沉积 TiN 阻挡层 + 填满金属钨/钼字线)"]
```

### （1）第一战：百对 ONON 多层薄膜交替沉积（PECVD）
- 在 12 寸晶圆上连续交替沉积 100~300 层超薄 $\text{SiO}_2$ 与 $\text{Si}_3\text{N}_4$（每层仅 20~30nm）；
- **极限痛点**：薄膜总厚度达到 $5\sim 8\,\mu\text{m}$，若每一层膜内应力控制稍有偏差，累计应力会把整片 775μm 厚的单晶硅晶圆**压弯翘曲（Wafer Bow > 150μm）**，导致后续光刻机根本无法平整吸附（Chuck Error）！

### （2）第二战：超高深宽比通道孔刻蚀（HARC, High Aspect Ratio Contact）
- 在微米级厚度的多层介质堆叠中，垂直刻蚀出数千万个直径仅几十纳米的通孔，深宽比 **$AR > 70:1\sim 100:1$**：
- **腔体严酷挑战**：
  - 离子需要穿过几微米极深孔道，孔口电荷积累会排斥后续离子，导致底部无离子轰击停止刻蚀（Etch Stop）；
  - 容易出现**孔壁鼓肚（Bowing）**、**底部倾斜扭曲（Twisting）**导致与下层电极失配对不准；
  - **主流对策**：采用 **-60°C ~ -80°C 极低温刻蚀（Cryogenic Etch）**，或采用 **双层堆叠拼接（String Stacking）**：先做 100 层打通，上面再盖 100 层继续打通对接。

### （3）第三战：金字塔阶梯蚀刻（Staircase Etch）
- 如何引出 200 多层字线信号？必须在阵列边缘像切蛋糕一样切出一级级的台阶（Staircase），每层露出一个小平台供钨垂直接触栓扎入。
- 采用 **光刻胶反复回缩（PR Slimming）+ 阶梯递进刻蚀**，一张掩模版多次微步下切完成几十级阶梯。

### （4）第四战：字线置换（Gate Replacement / Wordline Fill）
- 打出纵向主狭缝（Slit），灌入高温热磷酸，高选择比掏空全部 $\text{Si}_3\text{N}_4$ 牺牲层（氧化硅骨架保留）；
- 掏空后在几百层中空狭缝缝隙中，通过 ALD 极保形地镀上高 k 阻挡层（$\text{Al}_2\text{O}_3$）、TiN 导电层，并用 $\text{WF}_6$ 还原完全填满金属钨（W），形成最终导电字线。
