Repository: xinjing-MD/wafer-fab-handbook

# 半导体晶圆厂系统学习与资料归档库（Wafer Fab Handbook）
> 从**器件物理**、**洁净室厂务**、**七大核心单项工艺**、**工艺整合**、**制造设备与零部件**、**AMHS/CIM 自动化**、**良率工程与经济账**到**MIT 公开课讲义 / NASA 公版手册 / 计算习题与 CMOS 电子流转卡实战**的 GitHub 系统化开源学习库。

---

## 1. 学习全景图

```mermaid
flowchart LR
    S0["00 16周教学大纲"] --> S1["01 器件物理与硅片"]
    S1 --> S2["02 厂房与厂务系统"]
    S2 --> S3["03 七大核心工艺"]
    S3 --> S4["04 工艺整合与节点"]
    S4 --> S5["05 设备与核心部件"]
    S5 --> S6["06 天车与CIM系统"]
    S6 --> S7["07 良率SPC与FA"]
    S7 --> S8["08 运营与产业链"]
    S3 -.-> S9["09 实战脚本与3D"]
    S7 -.-> S9
    S1 -.-> S11["11 教材习题与34份开源PDF"]
    S3 -.-> S11
    S4 -.-> S11
```

---

## 2. 目录导航与资料完备度看板

| 目录 | 主题方向 | 核心覆盖资料 | 建议学时 | 当前状态 |
| :--- | :--- | :--- | :---: | :---: |
| [00_学习路线与规范](./00_学习路线与规范/README.md) | 路线与规范 | **16 周逐周教学大纲（含章节/公开课/习题映射）**、7 大岗位路线、仓库上传规范 | 1h | 🟢 完整 |
| [01_器件物理与硅片](./01_器件物理与硅片/README.md) | 物理与器件基础 | CZ/MCZ/FZ 生长、300mm 硅片规范矢量图、能带/载流子、MOS C-V、短沟道 SCE、FinFET/GAA/CFET、DRAM/3D NAND | 1~2 周 | 🟢 深度版 |
| [02_厂房与厂务系统](./02_厂房与厂务系统/README.md) | 厂房与厂务动力 | 垂直分层与 Bay-Chase、UPW 超纯水/特气/CDS、HVAC/PCW、Sub-Fab 真空干泵/Scrubber、SEMI F47/抗微振、EHS | 1 周 | 🟢 深度版 |
| [03_七大核心工艺](./03_七大核心工艺/README.md) | **七大单项工艺** | 光刻 / 刻蚀清洗 / 薄膜沉积 / 热处理与注入 / CMP / 金属化 / 量测检测（全套 23 篇深度精讲 + **7 张 SVG 矢量图** + **7 份经典论文指南**） | 4~6 周 | 🟢 深度版 |
| [04_工艺整合与节点](./04_工艺整合与节点/README.md) | 工艺整合与节点 | CMOS FEOL/MOL/BEOL 重入流转、HKMG→GAA→BSPDN、1T1C DRAM、百层 3D NAND、BSI CIS、SiC/GaN 功率、CoWoS/HBM 衔接 | 2 周 | 🟢 深度版 |
| [05_设备与核心部件](./05_设备与核心部件/README.md) | 设备与核心部件 | Cluster Tool/EFEM 架构、RF/ESC/MFC/干泵/分子泵原理、全球五大龙头与国产设备对标图谱 | 1~2 周 | 🟢 深度版 |
| [06_天车与CIM系统](./06_天车与CIM系统/README.md) | 天车与 CIM/MES | OHT 天车/FOUP/Stocker、SECS/GEM 与 E84/E87/E90/E94、MES/EAP/RTD/APC 软件栈 | 1~2 周 | 🟢 深度版 |
| [07_良率SPC与FA](./07_良率SPC与FA/README.md) | 良率、SPC 与 FA | 良率层级与四大数学模型、$C_p/C_{pk}$ 与西方电气判异规则、WAT/CP/Wafer Map 图谱、EFA/PFA 流程 | 2 周 | 🟢 深度版 |
| [08_运营与产业链](./08_运营与产业链/README.md) | 运营与产业链 | 晶圆单片成本模型、IE 运营 KPI、七大核心耗材矩阵、全球代工厂与存储三巨头周期 | 1 周 | 🟢 深度版 |
| [09_实战脚本与3D](./09_实战脚本与3D/README.md) | 实战代码与 3D | 4 套 Python 良率/SPC/Wafer Map/SEMI E84 仿真脚本、Mermaid 流程图库、**现代晶圆厂三维建模全套专著** | 穿插全程 | 🟢 可运行 |
| [10_词典书单与面经](./10_词典书单与面经/README.md) | 工具箱与资源 | 60+ 晶圆厂中英高频缩略语词典、经典教材与公开课直达表、分岗位笔面试高频题库 | 随时查阅 | 🟢 完整 |
| [11_教材精读_习题与开源PDF库](./11_教材精读_习题与开源PDF库/README.md) | **教材、习题与 PDF 库** | **6 大教科书逐章导读**、**16 道工程计算习题与解析**、**48 步 CMOS Run Sheet 范本**、**8 大排错实战案例**、**34 份 MIT 6.152J/6.012/NASA/arXiv 原版 PDF** | 贯穿全程 | 🟢 完整 |
| [99_临时收件箱](./99_临时收件箱/README.md) | 临时收件箱 | 碎片资料暂存缓冲区与标准化登记模板，每周日集中归档 | 每周清理 | 🟢 就绪 |

---

## 3. 矢量原理图库一览（GitHub 原生高清渲染）

全库内置 **8 张高精度 SVG 矢量图**，点击下方链接可直接查看大图（下附光刻光学曝光闭环图示例预览）：

| 所属工艺 | 矢量原理图直达链接 |
| :--- | :--- |
| 硅片制备 | [CZ 单晶提拉与 300mm 晶圆加工全景图](./01_器件物理与硅片/01_单晶生长与硅片规范/图解/CZ单晶提拉与晶圆加工全景图.svg) |
| 01 光刻 | [光刻系统光学投影曝光与 Track 涂胶显影联机闭环](./03_七大核心工艺/01_光刻工艺/图解/光刻光学曝光与Track闭环图.svg) |
| 02 刻蚀清洗 | [ICP 等离子体刻蚀各向异性机理与 RCA 清洗技术](./03_七大核心工艺/02_刻蚀与清洗/图解/等离子体刻蚀与RCA清洗机理图.svg) |
| 03 薄膜沉积 | [高深宽比微沟槽填充对比：PVD vs CVD vs ALD](./03_七大核心工艺/03_薄膜沉积/图解/微沟槽填充对比_PVD_CVD_ALD.svg) |
| 04 热处理注入 | [退火热预算演变曲线与离子注入防沟道效应](./03_七大核心工艺/04_热处理与离子注入/图解/热预算演化与离子注入防沟道图.svg) |
| 05 CMP 平坦化 | [CMP 动力学、Preston 定律与碟形凹陷/侵蚀缺陷](./03_七大核心工艺/05_CMP平坦化/图解/CMP抛光动力学与碟形凹陷图.svg) |
| 06 金属化电镀 | [铜双大马士革 6 步全流程与 ECP 自底向上超填](./03_七大核心工艺/06_金属化与电镀/图解/铜双大马士革6步与电镀超填图.svg) |

| 07 量测检测 | [产线量测 Metrology 与缺陷检测 Inspection 设备矩阵](./03_七大核心工艺/07_量测与缺陷检测/图解/产线量测与缺陷检测设备矩阵图.svg) |
---

## 4. 快速上手与实战脚本运行

1. **按课表开干**：直接打开 [16 周完整教学大纲](./00_学习路线与规范/01_四阶段16周学习路线.md)（含每周仓库必读 + 教材章节 + MIT/Berkeley/LithoGuru 公开课 + 习题任务）。
2. **直读开源教材与公版 PDF**：进入 [11_教材精读_习题与开源PDF库](./11_教材精读_习题与开源PDF库/README.md) 在线阅读/下载 34 份 **MIT 6.152J、MIT 6.012、NASA 洁净室手册及 arXiv CC-BY 4.0 论文 PDF**。
3. **跑通 4 套 Python 零依赖仿真脚本**（仅使用 Python 标准库，克隆后直接可运行）：
   ```powershell
   # 1. 300mm 晶圆 Gross Die 几何排布与四大良率模型计算

# 04 · 工艺整合与节点演进 (`04_工艺整合与节点`)

> 单项工艺（Unit Process）关心“这一步膜长得好不好、孔刻得直不直”；**工艺整合（PIE, Process Integration Engineering）**关心“把 1000 步拼在一起，最终芯片的电学性能 $V_{th}/I_{on}/I_{off}$ 和良率能不能达标”。

## 目录内容
- `01_CMOS全流程串联/` —— FEOL / MOL / BEOL 完整制造链与重入式流片逻辑
- `02_逻辑制程节点演进/` —— 从 28nm HKMG 到 GAA、BSPDN 背面供电的演进
- `03_存储器制造全流程/` —— DRAM（1T1C/深圆柱电容）与 3D NAND（百层堆叠/HARC/阶梯）工艺流
- `04_特色与宽禁带工艺/` —— CIS 背照堆叠工艺、碳化硅（SiC）与氮化镓（GaN）功率工艺
- `05_前道与先进封装衔接/` —— 前道 Fab 与先进封装（TSV / RDL / Hybrid Bonding / CoWoS / HBM）衔接

## 学习 Checklist
- [x] [完整 CMOS 工艺串联：FEOL → MOL → BEOL 与重入流转逻辑](./01_CMOS全流程串联/笔记/01_CMOS全流程串联与重入流转.md)
- [x] [先进逻辑节点核心技术跃迁：HKMG → SAQP → GAA → BSPDN](./02_逻辑制程节点演进/笔记/01_先进节点跃迁_HKMG到BSPDN.md)
  - 🎨 矢量结构图：[晶体管四代演进（Planar→FinFET→GAA→CFET）与背面供电架构图](./02_逻辑制程节点演进/图解/晶体管四代演进与背面供电架构图.svg)
- [x] 主流存储器制造全流程拆解：
  - [x] [1T1C DRAM 制造全流程、深圆筒微电容与微缩挑战](./03_存储器制造全流程/笔记/01_DRAM制造全流程与深圆筒电容.md)
  - [x] [3D NAND 百层制造全流程、超高深宽比孔刻蚀（HARC）与字线替换](./03_存储器制造全流程/笔记/02_3DNAND百层堆叠与HARC刻蚀.md)
- [x] 特色与宽禁带工艺实战：
  - [x] [CMOS 图像传感器（CIS）：背照式（BSI）与三维堆叠键合工艺](./04_特色与宽禁带工艺/笔记/01_CIS背照式BSI与三维堆叠键合.md)
  - [x] [碳化硅（SiC）与氮化镓（GaN）宽禁带功率晶圆厂工艺](./04_特色与宽禁带工艺/笔记/02_碳化硅SiC与氮化镓GaN工艺.md)
- [x] [晶圆厂与先进封装的桥梁：TSV / RDL / Hybrid Bonding](./05_前道与先进封装衔接/笔记/01_前道与先进封装衔接_TSV_CoWoS_混合键合.md)

File: 04_工艺整合与节点/04_特色与宽禁带工艺/笔记/01_CIS背照式BSI与三维堆叠键合.md
# CMOS 图像传感器（CIS）：背照式（BSI）与三维堆叠键合工艺

- **所属模块**：`04_工艺整合与节点 / 04_特色与宽禁带工艺`

---

## 1. CIS 结构演进：FSI → BSI → Stacked 堆叠架构

```text
[前照式 FSI (传统)]               [背照式 BSI (主流)]               [三层堆叠 CIS (高端)]
   入射光线                          入射光线                          入射光线
      ↓                                 ↓                                 ↓
[彩色滤光片 + 微透镜]              [彩色滤光片 + 微透镜]              [彩色滤光片 + 微透镜]
      ↓                                 ↓                                 ↓
[金属布线层 (M1~M4 挡光!)]         [减薄硅衬底光电二极管 (满格进光)]   [像素阵列晶圆 (Pixel Wafer)]
      ↓                                 ↓                          ============ Cu-Cu 混合键合
[底层光电二极管 (光损失大)]         [金属布线层 (移到了背面下层)]      [高速逻辑处理晶圆 (Logic Wafer)]
                                                                   ============ 硅通孔 / 键合
                                                                   [DRAM 缓存晶圆 (超慢动作捕捉)]
```

- **传统 FSI（Front-Side Illumination）痛点**：金属互连线挡在感光硅表面上方，光线经过多次反射与折射，在像素微缩到 1.4μm 以下时感光度（Sensitivity）急剧劣化，且斜射光线极易溢出到隔壁像素造成严重**串扰（Cross-talk / 偏色）**。
- **背照式 BSI（Back-Side Illumination）**：颠覆性地将晶圆背面朝上进光，金属走线全部藏在光电二极管（Photodiode）下方，进光开口率（Fill Factor）达到接近 100%。

---

## 2. 现代 BSI CIS 晶圆厂制造核心技术

1. **晶圆键合与背面极限减薄（Wafer Bonding & Backside Thinning）**：
   - 正面制造完光电二极管与多层金属走线后，将晶圆正面与一块平整支撑硅片（Carrier Wafer）进行永久氧化层键合；
   - 翻转晶圆，使用高精度磨削机（Grinding）与 CMP 将硅片从原本的 **$775\,\mu\text{m}$ 减薄至仅剩 $2\sim 4\,\mu\text{m}$**（比红细胞还薄！）；
   - 减薄后必须用化学腐蚀去除机械损伤层，防止界面缺陷引起暗电流（Dark Current）和白点噪点（White Spot）。
2. **深沟槽隔离（DTI, Deep Trench Isolation）**：
   - 为了防止相邻纳米级像素之间光子与电子横向穿透串扰，在每个感光像素周围用干法刻蚀挖出深达数微米的极细狭缝；
   - 填入高反射率金属氧化物介质，像砌“不透光的反光水泥墙”一样把每个像素完全独立隔开（分为 Front-DTI 与 Full-depth DTI）。
3. **彩色滤光片（CFA）与微透镜（On-chip Microlens）制作**：
   - 在减薄的背面涂布含红、绿、蓝（RGB / Bayer Array）感光颜料的负性光刻胶，三次低温光刻成型滤色阵列；
   - 表面旋涂透明聚合物透镜胶，光刻出正方形微岛，经热回流（Thermal Reflow）在表面张力作用下自发收缩变圆，形成数千万个聚集光线的微米级凸透镜。
4. **Cu-Cu 混合键合（Direct Bond Interconnect, DBI）**：
   - 顶级手机 CIS（如索尼 Exmor RS 系列）将感光像素晶圆与底部逻辑处理晶圆面对面直接键合；
   - 表面通过极限 CMP 抛光至表面粗糙度 $< 0.2\,\text{nm}$，两片晶圆在超净真空室内以亚微米精度对准贴合，在 250~350°C 退火下同时完成 $\text{SiO}_2-\text{SiO}_2$ 分子键合与 $\text{Cu}-\text{Cu}$ 原子互扩散导通，实现每平方毫米数万个互连点。

File: 04_工艺整合与节点/04_特色与宽禁带工艺/笔记/02_碳化硅SiC与氮化镓GaN工艺.md
# 碳化硅（SiC）与氮化镓（GaN）宽禁带功率晶圆厂工艺

- **所属模块**：`04_工艺整合与节点 / 04_特色与宽禁带工艺`

---

## 1. 宽禁带材料核心物理参数对比

| 物理性质 | 硅 (Si) | 4H-SiC (碳化硅) | GaN (氮化镓) | 功率器件性能优势 |
| :--- | :---: | :---: | :---: | :--- |
| **禁带宽度 $E_g$ (eV)** | 1.12 | **3.26** (3X) | **3.40** (3X) | 耐高压、漏电流极低、耐 200°C+ 高温 |
| **击穿场强 $\mathcal{E}_c$ (MV/cm)** | 0.3 | **3.0** (10X) | **3.3** (11X) | 漂移区可做薄 10 倍，导通电阻 $R_{on}$ 大幅降低 |
| **热导率 $\kappa$ (W/m·K)** | 1.5 | **4.9** (3X) | 1.3 | SiC 散热极快，适合大功率电动车主驱逆变器 |
| **电子饱和速度 $v_{sat}$ ($10^7$ cm/s)** | 1.0 | 2.0 | **2.7** (2.7X) | GaN 极适合超高频开关电源与射频功放 |

---

## 2. 碳化硅（SiC）晶圆厂极限工艺难点

碳化硅莫氏硬度高达 9.2~9.3（仅次于金刚石），且化学惰性极高，普通硅晶圆厂工艺设备无法直接使用：

### （1）极限高温离子注入与激活退火（1650°C ~ 1750°C）
- **常温注入死穴**：碳化硅晶格键能极高（$C-Si$ 键约 4.6 eV），若在室温下进行高剂量铝（Al）受主离子注入，碳化硅表面晶格会被彻底打碎变成非晶态，且在后续升温过程中无法完美结晶，产生大量不可修复的扩展缺陷。
- **高温热注入（Hot Implantation）**：必须在 **$400^\circ\text{C}\sim 500^\circ\text{C}$ 高温基底加热** 状态下进行离子注入，边轰击边动态修复晶格。
- **超高温退火炉管**：普通硅厂退火炉管最高 1100°C 会直接软化，SiC 必须采用专用的 **感应加热超高温碳化炉（1650~1750°C）** 进行铝杂质激活；
  - **碳膜保护（Carbon Cap）**：在 1600°C+ 高温下，表面硅原子极易挥发升华导致晶圆表面严重粗糙石墨化；必须在退火前在晶圆表面涂覆一层光刻胶炭化为硬碳薄膜包裹表面，退火完成后再用氧等离子体灰化洗掉。

### （2）极慢极硬的化学机械抛光（CMP）
- 硅片抛光去除率可达每分钟上千纳米，而 SiC 抛光极其困难（通常每小时仅去除几微米）；
- 必须使用含纳米级金刚石磨料搭配高氧化性强酸化学试剂（如高锰酸钾 $\text{KMnO}_4$、双氧水），对抛光机下压力、耐腐蚀性和机台刚性提出极端挑战。

### （3）高质量栅氧界面（$\text{SiC}-\text{SiO}_2$）钝化
- 热氧化 SiC 产生 $\text{SiO}_2$ 的同时会析出碳副产物，在界面处形成大量残留近界面碳团簇与缺陷态陷阱（$D_{it}$ 极高）；
- 导致早期 SiC MOSFET 沟道迁移率只有区区 $5\sim 20\,\text{cm}^2/(\text{V}\cdot\text{s})$（远低于理论体迁移率 900）；
- **对策**：氧化后必须在高温一氧化氮（NO）或一氧化二氮（$\text{N}_2\text{O}$）气氛中进行强退火钝化，用氮原子中和掉界面碳缺陷，将沟道迁移率提升至 $40\sim 50\,\text{cm}^2/(\text{V}\cdot\text{s})$。

---

## 3. 氮化镓（GaN）高电子迁移率晶体管（HEMT）制造特色
- **硅基氮化镓（GaN-on-Si）**：大尺寸衬底（6寸/8寸）主流为低成本硅衬底外延 GaN；
- **晶格失配（17%）与热膨胀失配（54%）**：直接外延会导致晶圆严重断裂开裂；必须外延生长的复杂应力工程**AlN 超晶格渐变过渡缓冲层（Graded AlGaN Buffer）**；
- **二维电子气（2DEG）**：AlGaN 与 GaN 异质结界面由于极化效应（自发极化 + 压电极化），无需任何化学掺杂就能自发形成电子浓度极高（$\sim 10^{13}\,\text{cm}^{-2}$）、迁移率极高（$> 2000\,\text{cm}^2/(\text{V}\cdot\text{s})$）的二维高导电电子气薄层；
- **常关型（Enhancement-mode）改造**：原始 HEMT 天然是常开型（耗尽型，栅压 0V 时即导通，功率系统中极其危险容易短路烧机）；晶圆厂必须采用 **p-GaN 栅极刻蚀** 或 **栅下氟离子注入耗尽** 技术，将阈值电压上拉至正电压实现安全常关（E-mode）。
