Repository: xinjing-MD/wafer-fab-handbook

# 半导体晶圆厂系统学习与资料归档库（Wafer Fab Handbook）
> 从**器件物理**、**洁净室厂务**、**七大核心单项工艺**、**工艺整合**、**制造设备与零部件**、**AMHS/CIM 自动化**、**良率工程与经济账**到**MIT 公开课讲义 / NASA 公版手册 / 计算习题与 CMOS 电子流转卡实战**的 GitHub 系统化开源学习库。

---

## 1. 学习全景图

```mermaid
flowchart LR
    S0["00 16周教学大纲"] --> S1["01 器件物理与硅片"]
    S1 --> S2["02 厂房与厂务系统"]
    S2 --> S3["03 七大核心工艺"]
    S3 --> S4["04 工艺整合与节点"]
    S4 --> S5["05 设备与核心部件"]
    S5 --> S6["06 天车与CIM系统"]
    S6 --> S7["07 良率SPC与FA"]
    S7 --> S8["08 运营与产业链"]
    S3 -.-> S9["09 实战脚本与3D"]
    S7 -.-> S9
    S1 -.-> S11["11 教材习题与34份开源PDF"]
    S3 -.-> S11
    S4 -.-> S11
```

---

## 2. 目录导航与资料完备度看板

| 目录 | 主题方向 | 核心覆盖资料 | 建议学时 | 当前状态 |
| :--- | :--- | :--- | :---: | :---: |
| [00_学习路线与规范](./00_学习路线与规范/README.md) | 路线与规范 | **16 周逐周教学大纲（含章节/公开课/习题映射）**、7 大岗位路线、仓库上传规范 | 1h | 🟢 完整 |
| [01_器件物理与硅片](./01_器件物理与硅片/README.md) | 物理与器件基础 | CZ/MCZ/FZ 生长、300mm 硅片规范矢量图、能带/载流子、MOS C-V、短沟道 SCE、FinFET/GAA/CFET、DRAM/3D NAND | 1~2 周 | 🟢 深度版 |
| [02_厂房与厂务系统](./02_厂房与厂务系统/README.md) | 厂房与厂务动力 | 垂直分层与 Bay-Chase、UPW 超纯水/特气/CDS、HVAC/PCW、Sub-Fab 真空干泵/Scrubber、SEMI F47/抗微振、EHS | 1 周 | 🟢 深度版 |
| [03_七大核心工艺](./03_七大核心工艺/README.md) | **七大单项工艺** | 光刻 / 刻蚀清洗 / 薄膜沉积 / 热处理与注入 / CMP / 金属化 / 量测检测（全套 23 篇深度精讲 + **7 张 SVG 矢量图** + **7 份经典论文指南**） | 4~6 周 | 🟢 深度版 |
| [04_工艺整合与节点](./04_工艺整合与节点/README.md) | 工艺整合与节点 | CMOS FEOL/MOL/BEOL 重入流转、HKMG→GAA→BSPDN、1T1C DRAM、百层 3D NAND、BSI CIS、SiC/GaN 功率、CoWoS/HBM 衔接 | 2 周 | 🟢 深度版 |
| [05_设备与核心部件](./05_设备与核心部件/README.md) | 设备与核心部件 | Cluster Tool/EFEM 架构、RF/ESC/MFC/干泵/分子泵原理、全球五大龙头与国产设备对标图谱 | 1~2 周 | 🟢 深度版 |
| [06_天车与CIM系统](./06_天车与CIM系统/README.md) | 天车与 CIM/MES | OHT 天车/FOUP/Stocker、SECS/GEM 与 E84/E87/E90/E94、MES/EAP/RTD/APC 软件栈 | 1~2 周 | 🟢 深度版 |
| [07_良率SPC与FA](./07_良率SPC与FA/README.md) | 良率、SPC 与 FA | 良率层级与四大数学模型、$C_p/C_{pk}$ 与西方电气判异规则、WAT/CP/Wafer Map 图谱、EFA/PFA 流程 | 2 周 | 🟢 深度版 |
| [08_运营与产业链](./08_运营与产业链/README.md) | 运营与产业链 | 晶圆单片成本模型、IE 运营 KPI、七大核心耗材矩阵、全球代工厂与存储三巨头周期 | 1 周 | 🟢 深度版 |
| [09_实战脚本与3D](./09_实战脚本与3D/README.md) | 实战代码与 3D | 4 套 Python 良率/SPC/Wafer Map/SEMI E84 仿真脚本、Mermaid 流程图库、**现代晶圆厂三维建模全套专著** | 穿插全程 | 🟢 可运行 |
| [10_词典书单与面经](./10_词典书单与面经/README.md) | 工具箱与资源 | 60+ 晶圆厂中英高频缩略语词典、经典教材与公开课直达表、分岗位笔面试高频题库 | 随时查阅 | 🟢 完整 |
| [11_教材精读_习题与开源PDF库](./11_教材精读_习题与开源PDF库/README.md) | **教材、习题与 PDF 库** | **6 大教科书逐章导读**、**16 道工程计算习题与解析**、**48 步 CMOS Run Sheet 范本**、**8 大排错实战案例**、**34 份 MIT 6.152J/6.012/NASA/arXiv 原版 PDF** | 贯穿全程 | 🟢 完整 |
| [99_临时收件箱](./99_临时收件箱/README.md) | 临时收件箱 | 碎片资料暂存缓冲区与标准化登记模板，每周日集中归档 | 每周清理 | 🟢 就绪 |

---

## 3. 矢量原理图库一览（GitHub 原生高清渲染）

全库内置 **8 张高精度 SVG 矢量图**，点击下方链接可直接查看大图（下附光刻光学曝光闭环图示例预览）：

| 所属工艺 | 矢量原理图直达链接 |
| :--- | :--- |
| 硅片制备 | [CZ 单晶提拉与 300mm 晶圆加工全景图](./01_器件物理与硅片/01_单晶生长与硅片规范/图解/CZ单晶提拉与晶圆加工全景图.svg) |
| 01 光刻 | [光刻系统光学投影曝光与 Track 涂胶显影联机闭环](./03_七大核心工艺/01_光刻工艺/图解/光刻光学曝光与Track闭环图.svg) |
| 02 刻蚀清洗 | [ICP 等离子体刻蚀各向异性机理与 RCA 清洗技术](./03_七大核心工艺/02_刻蚀与清洗/图解/等离子体刻蚀与RCA清洗机理图.svg) |
| 03 薄膜沉积 | [高深宽比微沟槽填充对比：PVD vs CVD vs ALD](./03_七大核心工艺/03_薄膜沉积/图解/微沟槽填充对比_PVD_CVD_ALD.svg) |
| 04 热处理注入 | [退火热预算演变曲线与离子注入防沟道效应](./03_七大核心工艺/04_热处理与离子注入/图解/热预算演化与离子注入防沟道图.svg) |
| 05 CMP 平坦化 | [CMP 动力学、Preston 定律与碟形凹陷/侵蚀缺陷](./03_七大核心工艺/05_CMP平坦化/图解/CMP抛光动力学与碟形凹陷图.svg) |
| 06 金属化电镀 | [铜双大马士革 6 步全流程与 ECP 自底向上超填](./03_七大核心工艺/06_金属化与电镀/图解/铜双大马士革6步与电镀超填图.svg) |

| 07 量测检测 | [产线量测 Metrology 与缺陷检测 Inspection 设备矩阵](./03_七大核心工艺/07_量测与缺陷检测/图解/产线量测与缺陷检测设备矩阵图.svg) |
---

## 4. 快速上手与实战脚本运行

1. **按课表开干**：直接打开 [16 周完整教学大纲](./00_学习路线与规范/01_四阶段16周学习路线.md)（含每周仓库必读 + 教材章节 + MIT/Berkeley/LithoGuru 公开课 + 习题任务）。
2. **直读开源教材与公版 PDF**：进入 [11_教材精读_习题与开源PDF库](./11_教材精读_习题与开源PDF库/README.md) 在线阅读/下载 34 份 **MIT 6.152J、MIT 6.012、NASA 洁净室手册及 arXiv CC-BY 4.0 论文 PDF**。
3. **跑通 4 套 Python 零依赖仿真脚本**（仅使用 Python 标准库，克隆后直接可运行）：
   ```powershell
   # 1. 300mm 晶圆 Gross Die 几何排布与四大良率模型计算
   python 09_实战脚本与3D/01_Python良率与SPC仿真/yield_and_dpw_calculator.py

   # 2. 栅长 CD 的 SPC Cp/Cpk 与 Western Electric 判异法则检查
   python 09_实战脚本与3D/01_Python良率与SPC仿真/spc_cpk_demo.py

   # 3. CP Wafer Map 四大典型失效图谱生成与空间诊断（边缘环/靶心/划痕/光罩死点）
   python 09_实战脚本与3D/01_Python良率与SPC仿真/wafer_map_pattern_simulator.py

   # 4. SEMI E84 OHT 天车并行交接握手与 E10 设备状态迁移仿真
   python 09_实战脚本与3D/02_SECS_GEM状态机仿真/e10_state_machine_sim.py
   ```
4. **打卡与文献精读**：在 GitHub 本仓库 **Issues** 页面直接使用内置的周度打卡与论文精读模板记录成长轨迹。

---

## 5. 日常学习同步到 GitHub

```powershell
cd wafer-fab-handbook
git add .
git commit -m "docs: 新增晶圆厂学习笔记"
git push
```

# 07 · 良率工程、统计过程控制（SPC）与失效分析（FA） (`07_良率SPC与FA`)

> 在晶圆厂，“良率就是利润率”。5% 的良率差距往往决定了代工厂或存储大厂是盈利还是亏损。

## 目录内容
- `01_良率模型与缺陷密度/` —— Line Yield vs Die Yield、$D_0$ 缺陷密度与四大经典良率模型
- `02_SPC控制与FDC诊断/` —— SPC 控制图、$C_p/C_{pk}$、Western Electric 判异规则、FDC 与 DOE
- `03_WAT_CP与失效分析FA/` —— WAT 电测、CP Wafer Map 典型缺陷图谱、EFA/PFA 失效分析技术

## 学习 Checklist
- [x] [良率数学模型对比：Poisson / Murphy / Seeds / 负二项模型](./01_良率模型与缺陷密度/笔记/01_良率层级与四大数学模型对比.md)
- [x] [SPC 过程能力指数（Cp/Cpk）与西方电气判异准则](./02_SPC控制与FDC诊断/笔记/01_SPC过程能力Cp_Cpk与判异规则.md)
- [x] [WAT、CP Wafer Map 失效特征与 FA 分析方法论](./03_WAT_CP与失效分析FA/笔记/01_WAT_CP晶圆分布图与失效分析FA.md)

File: 07_良率SPC与FA/03_WAT_CP与失效分析FA/笔记/01_WAT_CP晶圆分布图与失效分析FA.md
# WAT、CP Wafer Map 识别与失效分析（FA）方法论

- **所属模块**：`07_良率SPC与FA / 03_WAT_CP与失效分析FA`

## 1. WAT（晶圆允收测试）vs CP（晶圆针测）

| 维度 | WAT / PCM（晶圆级电性参数测试） | CP（Chip Probing / Wafer Sort） |
| :--- | :--- | :--- |
| **测试位置** | 芯片之间的**切割道（Scribe Line）**专门测试结构（TEG） | 每一颗真实的**产品芯片（Die）焊盘** |
| **测试内容** | 晶体管 $V_{th}$、$I_{dsat}$、$I_{off}$、接触孔电阻、金属线阻、栅氧击穿 | 芯片完整数字/模拟/存储逻辑功能、漏电、功耗、速度分 Bin |
| **覆盖率** | 每片抽测 5~9 个站点（Site） | **100% 全片每颗 Die 逐一扎针测试** |
| **定位能力** | 迅速判断是**基础晶体管参数漂移**（系统性工艺问题）还是金属接触电阻异常 | 生成 **Wafer Map（晶圆良率分布图）**，区分随机颗粒缺陷还是空间几何规律缺陷 |

---

## 2. 常见 Wafer Map 空间图谱与根因直觉

| Wafer Map 失败图形 | 高概率对应的晶圆厂根因 |
| :--- | :--- |
| **Edge Ring（边缘环状失效）** | 边缘光刻胶涂覆/边缘曝光不良、CMP 边缘过抛、刻蚀腔室 Edge Ring（聚焦环）老化、湿法旋转清洗甩干边缘水痕 |
| **Center Bullseye（中心同心圆失效）** | 薄膜/刻蚀气体喷淋头（Showerhead）中心气流不均、ESC 中心区域加热丝或氦气背冷异常、CMP 中心压力设定偏差 |
| **Scratch / Arc（划痕或弧线）** | CMP 研磨垫掉金刚石/大颗粒磨料、机械手夹爪异常蹭伤 |
| **Repeated Grid / Shot（周期性曝光场失效）** | **光刻掩模版（Reticle）上有脏污或损伤缺陷**（每跨一个曝光场重复出现同一位置死 Die，极易锁死为光刻问题！） |
| **Random Scattered（全片随机散点）** | 随机颗粒污染（洁净室环境、化学药液、腔室掉粉），通常与缺陷密度 $D_0$ 正相关 |

---

## 3. 失效分析（FA, Failure Analysis）标准流：先无损电定位，再破坏看微观

1. **EFA（电性失效分析，非破坏/定位阶段）**：
   - **Curve Tracer**：测 I-V 曲线确认是开路（Open）、短路（Short）还是漏电（Leakage）。
   - **EMMI（微光显微镜）**：探测漏电或击穿 PN 结微弱光子发射，精确定位失效热点坐标。
   - **OBIRCH / TIVA（激光诱导电阻变化）**：用激光局部加热金属/通孔微短路或高阻空洞位置，捕捉电流微变精准定位。
2. **PFA（物理失效分析，逐层剥离与电镜切片）**：
   - **化学/机械逐层剥离（De-layering）**：从钝化层往下逐层剥除铜与介质，配合 SEM 找金属桥接或断线。
   - **Dual-Beam FIB + TEM / EDS**：在定位热点处用离子束切出数十纳米薄片，在 TEM 下看晶格和薄膜界面，并用 **EDS（能谱分析）** 查出异常污染物究竟是什么元素。
