Repository: xinjing-MD/wafer-fab-handbook

# 半导体晶圆厂系统学习与资料归档库（Wafer Fab Handbook）
> 从**器件物理**、**洁净室厂务**、**七大核心单项工艺**、**工艺整合**、**制造设备与零部件**、**AMHS/CIM 自动化**、**良率工程与经济账**到**MIT 公开课讲义 / NASA 公版手册 / 计算习题与 CMOS 电子流转卡实战**的 GitHub 系统化开源学习库。

---

## 1. 学习全景图

```mermaid
flowchart LR
    S0["00 16周教学大纲"] --> S1["01 器件物理与硅片"]
    S1 --> S2["02 厂房与厂务系统"]
    S2 --> S3["03 七大核心工艺"]
    S3 --> S4["04 工艺整合与节点"]
    S4 --> S5["05 设备与核心部件"]
    S5 --> S6["06 天车与CIM系统"]
    S6 --> S7["07 良率SPC与FA"]
    S7 --> S8["08 运营与产业链"]
    S3 -.-> S9["09 实战脚本与3D"]
    S7 -.-> S9
    S1 -.-> S11["11 教材习题与34份开源PDF"]
    S3 -.-> S11
    S4 -.-> S11
```

---

## 2. 目录导航与资料完备度看板

| 目录 | 主题方向 | 核心覆盖资料 | 建议学时 | 当前状态 |
| :--- | :--- | :--- | :---: | :---: |
| [00_学习路线与规范](./00_学习路线与规范/README.md) | 路线与规范 | **16 周逐周教学大纲（含章节/公开课/习题映射）**、7 大岗位路线、仓库上传规范 | 1h | 🟢 完整 |
| [01_器件物理与硅片](./01_器件物理与硅片/README.md) | 物理与器件基础 | CZ/MCZ/FZ 生长、300mm 硅片规范矢量图、能带/载流子、MOS C-V、短沟道 SCE、FinFET/GAA/CFET、DRAM/3D NAND | 1~2 周 | 🟢 深度版 |
| [02_厂房与厂务系统](./02_厂房与厂务系统/README.md) | 厂房与厂务动力 | 垂直分层与 Bay-Chase、UPW 超纯水/特气/CDS、HVAC/PCW、Sub-Fab 真空干泵/Scrubber、SEMI F47/抗微振、EHS | 1 周 | 🟢 深度版 |
| [03_七大核心工艺](./03_七大核心工艺/README.md) | **七大单项工艺** | 光刻 / 刻蚀清洗 / 薄膜沉积 / 热处理与注入 / CMP / 金属化 / 量测检测（全套 23 篇深度精讲 + **7 张 SVG 矢量图** + **7 份经典论文指南**） | 4~6 周 | 🟢 深度版 |
| [04_工艺整合与节点](./04_工艺整合与节点/README.md) | 工艺整合与节点 | CMOS FEOL/MOL/BEOL 重入流转、HKMG→GAA→BSPDN、1T1C DRAM、百层 3D NAND、BSI CIS、SiC/GaN 功率、CoWoS/HBM 衔接 | 2 周 | 🟢 深度版 |
| [05_设备与核心部件](./05_设备与核心部件/README.md) | 设备与核心部件 | Cluster Tool/EFEM 架构、RF/ESC/MFC/干泵/分子泵原理、全球五大龙头与国产设备对标图谱 | 1~2 周 | 🟢 深度版 |
| [06_天车与CIM系统](./06_天车与CIM系统/README.md) | 天车与 CIM/MES | OHT 天车/FOUP/Stocker、SECS/GEM 与 E84/E87/E90/E94、MES/EAP/RTD/APC 软件栈 | 1~2 周 | 🟢 深度版 |
| [07_良率SPC与FA](./07_良率SPC与FA/README.md) | 良率、SPC 与 FA | 良率层级与四大数学模型、$C_p/C_{pk}$ 与西方电气判异规则、WAT/CP/Wafer Map 图谱、EFA/PFA 流程 | 2 周 | 🟢 深度版 |
| [08_运营与产业链](./08_运营与产业链/README.md) | 运营与产业链 | 晶圆单片成本模型、IE 运营 KPI、七大核心耗材矩阵、全球代工厂与存储三巨头周期 | 1 周 | 🟢 深度版 |
| [09_实战脚本与3D](./09_实战脚本与3D/README.md) | 实战代码与 3D | 4 套 Python 良率/SPC/Wafer Map/SEMI E84 仿真脚本、Mermaid 流程图库、**现代晶圆厂三维建模全套专著** | 穿插全程 | 🟢 可运行 |
| [10_词典书单与面经](./10_词典书单与面经/README.md) | 工具箱与资源 | 60+ 晶圆厂中英高频缩略语词典、经典教材与公开课直达表、分岗位笔面试高频题库 | 随时查阅 | 🟢 完整 |
| [11_教材精读_习题与开源PDF库](./11_教材精读_习题与开源PDF库/README.md) | **教材、习题与 PDF 库** | **6 大教科书逐章导读**、**16 道工程计算习题与解析**、**48 步 CMOS Run Sheet 范本**、**8 大排错实战案例**、**34 份 MIT 6.152J/6.012/NASA/arXiv 原版 PDF** | 贯穿全程 | 🟢 完整 |
| [99_临时收件箱](./99_临时收件箱/README.md) | 临时收件箱 | 碎片资料暂存缓冲区与标准化登记模板，每周日集中归档 | 每周清理 | 🟢 就绪 |

---

## 3. 矢量原理图库一览（GitHub 原生高清渲染）

全库内置 **8 张高精度 SVG 矢量图**，点击下方链接可直接查看大图（下附光刻光学曝光闭环图示例预览）：

| 所属工艺 | 矢量原理图直达链接 |
| :--- | :--- |
| 硅片制备 | [CZ 单晶提拉与 300mm 晶圆加工全景图](./01_器件物理与硅片/01_单晶生长与硅片规范/图解/CZ单晶提拉与晶圆加工全景图.svg) |
| 01 光刻 | [光刻系统光学投影曝光与 Track 涂胶显影联机闭环](./03_七大核心工艺/01_光刻工艺/图解/光刻光学曝光与Track闭环图.svg) |
| 02 刻蚀清洗 | [ICP 等离子体刻蚀各向异性机理与 RCA 清洗技术](./03_七大核心工艺/02_刻蚀与清洗/图解/等离子体刻蚀与RCA清洗机理图.svg) |
| 03 薄膜沉积 | [高深宽比微沟槽填充对比：PVD vs CVD vs ALD](./03_七大核心工艺/03_薄膜沉积/图解/微沟槽填充对比_PVD_CVD_ALD.svg) |
| 04 热处理注入 | [退火热预算演变曲线与离子注入防沟道效应](./03_七大核心工艺/04_热处理与离子注入/图解/热预算演化与离子注入防沟道图.svg) |
| 05 CMP 平坦化 | [CMP 动力学、Preston 定律与碟形凹陷/侵蚀缺陷](./03_七大核心工艺/05_CMP平坦化/图解/CMP抛光动力学与碟形凹陷图.svg) |
| 06 金属化电镀 | [铜双大马士革 6 步全流程与 ECP 自底向上超填](./03_七大核心工艺/06_金属化与电镀/图解/铜双大马士革6步与电镀超填图.svg) |

| 07 量测检测 | [产线量测 Metrology 与缺陷检测 Inspection 设备矩阵](./03_七大核心工艺/07_量测与缺陷检测/图解/产线量测与缺陷检测设备矩阵图.svg) |
---

## 4. 快速上手与实战脚本运行

1. **按课表开干**：直接打开 [16 周完整教学大纲](./00_学习路线与规范/01_四阶段16周学习路线.md)（含每周仓库必读 + 教材章节 + MIT/Berkeley/LithoGuru 公开课 + 习题任务）。
2. **直读开源教材与公版 PDF**：进入 [11_教材精读_习题与开源PDF库](./11_教材精读_习题与开源PDF库/README.md) 在线阅读/下载 34 份 **MIT 6.152J、MIT 6.012、NASA 洁净室手册及 arXiv CC-BY 4.0 论文 PDF**。
3. **跑通 4 套 Python 零依赖仿真脚本**（仅使用 Python 标准库，克隆后直接可运行）：
   ```powershell
   # 1. 300mm 晶圆 Gross Die 几何排布与四大良率模型计算
   python 09_实战脚本与3D/01_Python良率与SPC仿真/yield_and_dpw_calculator.py

   # 2. 栅长 CD 的 SPC Cp/Cpk 与 Western Electric 判异法则检查
   python 09_实战脚本与3D/01_Python良率与SPC仿真/spc_cpk_demo.py

   # 3. CP Wafer Map 四大典型失效图谱生成与空间诊断（边缘环/靶心/划痕/光罩死点）
   python 09_实战脚本与3D/01_Python良率与SPC仿真/wafer_map_pattern_simulator.py

   # 4. SEMI E84 OHT 天车并行交接握手与 E10 设备状态迁移仿真
   python 09_实战脚本与3D/02_SECS_GEM状态机仿真/e10_state_machine_sim.py
   ```
4. **打卡与文献精读**：在 GitHub 本仓库 **Issues** 页面直接使用内置的周度打卡与论文精读模板记录成长轨迹。

---

## 5. 日常学习同步到 GitHub

```powershell
cd wafer-fab-handbook
git add .
git commit -m "docs: 新增晶圆厂学习笔记"
git push
```

# 07 · 良率工程、统计过程控制（SPC）与失效分析（FA） (`07_良率SPC与FA`)

> 在晶圆厂，“良率就是利润率”。5% 的良率差距往往决定了代工厂或存储大厂是盈利还是亏损。

## 目录内容
- `01_良率模型与缺陷密度/` —— Line Yield vs Die Yield、$D_0$ 缺陷密度与四大经典良率模型
- `02_SPC控制与FDC诊断/` —— SPC 控制图、$C_p/C_{pk}$、Western Electric 判异规则、FDC 与 DOE
- `03_WAT_CP与失效分析FA/` —— WAT 电测、CP Wafer Map 典型缺陷图谱、EFA/PFA 失效分析技术

## 学习 Checklist
- [x] [良率数学模型对比：Poisson / Murphy / Seeds / 负二项模型](./01_良率模型与缺陷密度/笔记/01_良率层级与四大数学模型对比.md)
- [x] [SPC 过程能力指数（Cp/Cpk）与西方电气判异准则](./02_SPC控制与FDC诊断/笔记/01_SPC过程能力Cp_Cpk与判异规则.md)
- [x] [WAT、CP Wafer Map 失效特征与 FA 分析方法论](./03_WAT_CP与失效分析FA/笔记/01_WAT_CP晶圆分布图与失效分析FA.md)

File: 07_良率SPC与FA/01_良率模型与缺陷密度/笔记/01_良率层级与四大数学模型对比.md
# 晶圆厂良率概念拆解与四大经典良率模型

- **所属模块**：`07_良率SPC与FA / 01_良率模型与缺陷密度`

---

## 1. 总良率的四个层级（Yield Breakdown）与 Fab 损益传导链路

在 12 英寸（300mm）先进晶圆厂中，“良率（Yield）”并非单一孤立的数字，而是贯穿前道流片、电性允收、全片针测与后道封测的乘积链路：

$$Y_{\text{total}} = Y_{\text{line}} \times Y_{\text{WAT}} \times Y_{\text{CP}} \times Y_{\text{FT}}$$

### 1.1 四大良率层级的定义、基准与责任边界

| 良率层级 | 物理含义与测试载体 | 量产典型基准（成熟 vs 爬坡） | 主导负责团队与核心失效机制 |
| :--- | :--- | :--- | :--- |
| **$Y_{\text{line}}$（产线直通良率）** | 从投片（Wafer Start）到流片完成（Wafer Out）未发生破片、报废或误操作的晶圆比例 | 成熟线 `> 98.5%~99.5%`；先进爬坡期 `95%~98%` | **制造部（MFG）& 设备部（EE）**：机械手破片、ESC 吸盘粘连、Q-Time 超时报废、错跑 Recipe |
| **$Y_{\text{WAT}}$（晶圆允收良率）** | 切割道（Scribe Line）标准 TEG 结构的基础晶体管与互联参数合格率 | 正常量产应 `> 99%~99.8%` | **工艺整合（PIE）& 器件**：全片系统性偏移（栅氧偏厚、注入剂量漂移、退火温度失控） |
| **$Y_{\text{CP}}$（中测 / 裸片良率）** | 全片每颗真实产品 Die 扎针测试的功能、静态漏电与主频分档通过率（核心利润指标） | 小 MCU `> 95%`；大 AI GPU 爬坡 `40%~65%`，成熟 `75%~88%` | **良率工程（YE）& 测试**：随机致命颗粒 $D_0$、光罩重复缺陷、CMP 划伤、边缘失效环 |
| **$Y_{\text{FT}}$（成测良率）** | 晶圆减薄切割、封装（CoWoS/FCBGA）及高速老化终测（ATE / Burn-in）通过率 | 传统封装 `> 98.5%~99.5%`；2.5D/3D 先进封装 `93%~97%` | **封装（OSAT/TD）& 产品工程**：ELK 低 k 介质分层（Peeling）、微凸点冷焊、热应力与降频失效 |

### 1.2 长流程下的 $Y_{\text{line}}$ 串联物理极限与 Prime Yield
- **串联生存率推演**：先进逻辑制程（5nm/3nm）工艺步骤总数可达 $N = 1,000 \sim 1,500+$ 步。设单步发生不可逆破片或错做报废的概率为 $p_i$，则整条产线直通率满足：
  $$Y_{\text{line}} = \prod_{i=1}^{N} (1 - p_i) \approx \exp\left(-\sum_{i=1}^{N} p_i\right)$$
- **工程量化**：若 $N = 1,200$ 步时要维持 $Y_{\text{line}} \ge 98.5\%$，平均每步事故率必须压低至 $\bar{p} \le 1.26 \times 10^{-5}$（即十万次机台过站仅允许报废约 1.2 片）。这正是现代 Fab 强制运行 SEMI E84 自动防呆交接、RMS 配方锁定与 E90 晶圆追踪的底层根因。
- **Prime Yield vs Cumulative Yield**：遇到涂胶不均或套刻超标（Overlay OOS）时，在显影前可通过湿法去胶执行 **Rework（返工）** 挽救整片晶圆保住 $Y_{\text{line}}$；但返工会吞噬光刻瓶颈机时并拉长 Cycle Time，因此厂内同时严控一次通过率（Prime Yield，成熟线通常要求 `< 1%~2%` 返工率）。

### 1.3 系统性良率（$Y_0$）与随机性良率（$Y_{\text{random}}$）解耦
工程统计上必须将中测良率 $Y_{\text{CP}}$ 拆解为非随机天花板与随机缺陷受限两部分（Stapper, 1983）：

$$Y_{\text{CP}} = Y_0 \times Y_{\text{random}}(D_0, A_c, \alpha)$$

- **$Y_0$（系统性良率上限）**：即便晶圆表面做到绝对无尘（$D_0 \to 0$）也无法突破的良率极限，源自边缘排除区外溢、光刻 OPC 边缘热点（Hotspot）或全片速度偏离规格窗。
- **Stapper 窗口法（Window Method）分离 $Y_0$ 与 $D_0$**：在 CP Wafer Map 上将相邻 $1\times 1$、$1\times 2$、$2\times 2$ 颗好芯片打包成不同等效面积 $A_{\text{win}}$ 的“虚拟大芯片”，统计虚拟块的全好率 $Y(A_{\text{win}})$。在泊松近似下有：
  $$\ln Y(A_{\text{win}}) = \ln Y_0 - D_0 A_{\text{win}}$$
  对 $\ln Y(A_{\text{win}})$ 与 $A_{\text{win}}$ 作线性拟合，从截距 $\ln Y_0$ 即可剥离系统性损失，从斜率即可反推真实随机缺陷密度 $D_0$，防止把系统性工艺边缘失效误归咎于洁净室颗粒污染。

---

## 2. 为什么实际良率常高于最简单的泊松模型？（四大数学模型）

假设裸片关键面积为 $A_c$，全片平均致命缺陷密度为 $D_0$（$\text{defects/cm}^2$）。最简单的 **泊松模型** 假设缺陷完全独立且均匀散布，落在 $A_c$ 内的缺陷数服从泊松分布 $P(k) = \frac{(D_0 A_c)^k e^{-D_0 A_c}}{k!}$，取 $k=0$ 即得 $Y = e^{-D_0 A_c}$。

然而真实晶圆表面的缺陷往往具有极强的**空间聚类性（Clustering）**与**片间波动**：例如刻蚀掉粉集中污染晶圆半边、边缘旋转水痕聚在最外圈，致使“少数区域集中承受大量颗粒，其余大部分裸片完好幸存”。

### 2.1 复合泊松积分（Compound Poisson）与 Jensen 不等式证明
将局部致命缺陷密度视为服从某概率密度函数 $f(D)$ 的随机变量（均值 $\mathbb{E}[D] = D_0$，$\int_0^\infty f(D)\,dD = 1$），则整片晶圆的期望良率为（Murphy, 1964）：

$$Y = \int_{0}^{\infty} e^{-D \cdot A_c} f(D)\,dD = \mathbb{E}\left[e^{-D \cdot A_c}\right]$$

考察指数函数 $g(D) = e^{-D A_c}$，其二阶导数 $g''(D) = A_c^2 e^{-D A_c} > 0$（对 $D \ge 0$ 严格为**凸函数**）。根据概率论中的 **Jensen 不等式** 直接推导出：

$$\mathbb{E}\left[e^{-D \cdot A_c}\right] \ge e^{-\mathbb{E}[D]\cdot A_c} = e^{-D_0 A_c}$$

**核心物理与数学结论**：只要晶圆内或片与片之间的缺陷分布存在任何非零方差（$\mathrm{Var}(D) > 0$），**真实量产良率在数学上必定严格高于同等均值的泊松预测值**，且芯片面积 $A_c$ 越大、聚类越显著，模型间的差距越惊人。

### 2.2 四大经典数学模型与多层扩展模型对照

| 模型名称与出处 | 数学公式 | $f(D)$ 密度分布假设 | 方差与极限退化关系 | 晶圆厂适用阶段与工程评价 |
| :--- | :--- | :--- | :--- | :--- |
| **Poisson 泊松模型** | $Y = e^{-D_0 A_c}$ | 狄拉克函数 $\delta(D - D_0)$（绝对均匀零方差） | $\mathrm{Var}(D) = 0$（$\alpha \to \infty$ 极限） | 仅适用于超小面积芯片或极端均匀线估算保守下限；大芯片下严重悲观 |
| **Murphy 墨菲模型** (Proc. IEEE, 1964) | $Y = \left(\frac{1 - e^{-D_0 A_c}}{D_0 A_c}\right)^2$ | $[0, 2D_0]$ 对称三角分布 | $\mathrm{Var}(D) = D_0^2 / 6$（中段逼近 $\alpha \approx 4.2 \sim 6$） | 晶圆厂早期快速估算成熟制程良率最经典的经验基准公式 |
| **Seeds 希兹模型** (IEEE Conv., 1967) | $Y = \frac{1}{1 + D_0 A_c}$ | 指数分布 $\frac{1}{D_0} e^{-D/D_0}$ | $\mathrm{Var}(D) = D_0^2$（**精确等价 $\alpha = 1$**） | 假设多数片洁净、极少高缺陷片拉高均值，适合强聚类或超大面积芯片预测 |
| **Negative Binomial 负二项模型** (Stapper, 1973/1983) | $Y = \left(1 + \frac{D_0 A_c}{\alpha}\right)^{-\alpha}$ | Gamma 分布 $\frac{\alpha^\alpha D^{\alpha-1}}{\Gamma(\alpha)D_0^\alpha}e^{-\alpha D/D_0}$ | **聚类因子 $\alpha = \frac{D_0^2}{\mathrm{Var}(D)}$**（$\alpha$ 越小越扎堆） | **现代 Fab 良率工程师最精准通用的标准模型**（量产典型 $\alpha \in [1.5, 4.0]$） |
| **Bose-Einstein 多层扩展** (Price, 1970) | $Y = \prod_{i=1}^{M} \frac{1}{1 + D_i A_{c,i}}$ | 将工艺拆分到 $M$ 层独立掩模层逐层加权 | 逐层分配缺陷指标 | 用于把整片良率目标拆解到各层光罩（如 FEOL Gate vs BEOL M1~M12 预算） |

### 2.3 300mm 晶圆不同芯片尺寸定量对比（$D_0 = 0.08\,\text{defects/cm}^2, \alpha = 2.0$）
以下基于 300mm 晶圆（边缘排除区 `3.0 mm`、切割道 `0.08 mm`）的精确几何计数与四大模型计算结果：

| 产品场景 | 裸片尺寸与面积 | Gross DPW | Poisson | Murphy | Negative Binomial ($\alpha=2$) | Seeds |
| :--- | :---: | :---: | :---: | :---: | :---: | :---: |
| **小尺寸 MCU** | `4×4 mm`（`0.16 cm²`） | `3,918` | `98.73%` | `98.73%` | `98.73%` | `98.74%` |
| **手机主流 SoC** | `10×12 mm`（`1.20 cm²`） | `505` | `90.85%` | `90.92%` | `91.05%` | `91.24%` |
| **大型 AI GPU** | `26×30 mm`（`7.80 cm²`） | `68` | `53.58%`（~36 颗） | `55.34%`（~38 颗） | **`58.09%`（~40 颗）** | `61.58%`（~42 颗） |

**工程判读**：当芯片小于 `0.5 cm²` 时，四大模型预测结果差距不足 `0.1%`；但当芯片跨入接近单次光刻视场上限（`26×33 mm = 858 mm²`）的大型算力芯片时，泊松与负二项/Seeds 预测差高达 **`4.5 ~ 8.0` 个百分点**（每片差出 `4 ~ 6` 颗数万美元级芯片），选错模型将直接导致报价与晶圆投片计划严重失准。

---

## 3. 深入核心物理量：关键面积 $A_c$ 与杀伤率 $K$（Kill Ratio）

### 3.1 为什么公式中的 $A$ 不是几何面积 $A_{\text{die}}$？（Ferris-Prabhu 模型）
一粒微米灰尘若掉在宽阔电源轨（Power Rail）或冗余虚拟图形（Dummy Fill）上，通常不会破坏电路逻辑。真正决定死亡概率的是 **Ferris-Prabhu（1985）定义的关键面积 $A_c$（Critical Area）**。
- **开路与短路几何敏感带**：考虑长度为 $L$、线宽为 $W$、线间距为 $S$ 的平行金属阵列，直径为 $x$ 的圆形颗粒引发故障的几何条件为：
  - **桥接短路（Short）**：仅当颗粒尺寸 $x > S$ 且圆心落入两线间隙宽度 $x - S$ 的窄带内时桥接导通，故 $A_{\text{short}}(x) \propto L \cdot (x - S)$；
  - **断线开路（Open）**：仅当颗粒尺寸 $x > W$ 且圆心落入覆盖线宽的宽度 $x - W$ 窄带内时切断导线，故 $A_{\text{open}}(x) \propto L \cdot (x - W)$。
- **缺陷尺寸分布加权积分**：实际产线颗粒尺寸 $x$ 越小数量呈幂律暴涨，经验上服从逆幂律分布 $h(x) = \frac{(p-1)x_0^{p-1}}{x^p}$（产线典型 $p \approx 2.5 \sim 3.5$，工程标准常取 **$p = 3$**）。将敏感几何面积按尺寸分布积分即得有效关键面积：
  $$A_c = \int_{x_{\min}}^{\infty} A_{\text{sensitive}}(x) \cdot h(x)\,dx$$
- **DFM 可制造性设计降 $A_c$ 工程抓手**：在不增大芯片总面积下，在疏松区域实施 **Wire Spreading（拉大间距 $S$）** 与 **Wire Widening（加粗非关键线宽 $W$）**；将单一通孔改造成 **Redundant Via（双孔冗余）**，同时配合均匀 Dummy Fill 抑制 CMP 蝶形凹陷（Dishing），可直接压低核心关键面积 `20% ~ 40%`。

### 3.2 在线检测密度 $D_{\text{insp}}$ 到致命密度 $D_0$：Kill Ratio 闭环与排查
KLA 明场/暗场检测机（Brightfield / Darkfield）在产线中间测出的是外观总缺陷密度 $D_{\text{insp}}$。良率团队必须将各前道关键层的缺陷坐标与最终 CP Wafer Map 逐芯片叠加（**DSA, Defect Source Analysis**），标定第 $i$ 类缺陷的真实**杀伤率 $K_i$**：

$$D_0 = \sum_{i} K_i \cdot D_{\text{insp}, i}$$

- **典型杀伤率量化区间**：密集金属区（M0/M1）桥接金属残渣或光刻图形倒塌的 $K_i$ 常达 **`0.40 ~ 0.80`**；而厚层表面轻微水痕或非图案区微雾度（Haze）的 $K_i$ 往往 **`< 0.02 ~ 0.05`**。
- **产线典型良率loss归因与反常排查（Troubleshooting）**：
  1. **典型成熟线良率损失 Pareto 拆分**：随机颗粒缺陷（$D_0$ 相关）常占总损失的 `50%~65%`，系统性边缘/参数漂移占 `20%~30%`，隐形电性/接触孔缺陷占 `10%~20%`；
  2. **“高 $D_{\text{insp}}$ 但 CP 良率正常”**：多为光学薄膜颜色波动（Color Variation）或水渍引起暗场/明场阈值误报（Nuisance），应优化检测机台滤波器而非停机洗腔；
  3. **“低 $D_{\text{insp}}$ 但 CP 良率突跌”**：极危险的**光学盲区隐形缺陷**信号！如高深宽比通孔底聚合物残留、电镀 Cu Void 或栅氧亚表面沾污，表面无颗粒却导致电性死亡，须立即转入 WAT 与 EFA/PFA（OBIRCH + PVC-SEM + FIB-TEM）排查。

---

## 4. 量产爬坡规律与 Chiplet 良率经济学拆解

### 4.1 制程节点良率学习曲线（Yield Learning Curve）
- **风险试产（Risk Production）**：$D_0 \sim 0.30 \sim 0.80\,\text{cm}^{-2}$，核心任务是通过 OPC 热点修复、光刻曝光窗（FEM）与 WAT 对中先将系统上限 $Y_0$ 从 `< 70%` 拉升至 `> 92%`；
- **产能爬坡（Yield Ramp）**：通过 Partition（拆步跑控片定位颗粒增量来源）与 Commonality Analysis（共性分析）逐一消除 Pareto 前三大缺陷源（刻蚀掉粉、CMP 划伤、湿法颗粒），将 $D_0$ 压低至 `0.10 ~ 0.15 cm⁻²`；
- **成熟大批量（HVM）**：先进制程通常需将致命 $D_0$ 长期稳定压制在 **`0.04 ~ 0.09 cm⁻²`** 量级方能实现健康毛利。

### 4.2 大芯片的“良率墙”与 Chiplet 经济学
当顶级 AI GPU 逼近单一光罩最大尺寸（`800 mm²` = `8.0 cm²`）时，在 `D₀ = 0.08 cm⁻²`、`α = 2.0` 的成熟产线水平下：
- **单片集成方案（Monolithic `8.0 cm²`）**：负二项模型算出良率仅 **`57.39%`**（超过四成裸片报废），且受圆片边缘切割限制，单片仅布局约 `64~68` 颗。
- **Chiplet 拆解方案（4 颗 `2.0 cm²` 芯粒）**：拆分成小芯粒后，单颗负二项良率飙升至 **`85.73%`**（**绝对良率暴涨 +28.34 个百分点**）！更重要的是，先进封装（如 CoWoS）会**在组装前先行完成 CP 针测筛选出 KGD（已知良品裸片）**——前道只损失约 `14%` 的小芯粒（不会像单片那样一粒灰尘连坐报废整颗 `800 mm²` 巨型芯片），同时小矩形在圆片边缘排布效率极高大幅拉高 Gross DPW。即便计入 `5%~8%` 的 UCIe 接口面积开销与约 `95%~97%` 的后道中介层键合良率，系统等效好片成本仍大幅胜出。

> **实战脚本联动**：进入 [`yield_and_dpw_calculator.py`](../../../09_实战脚本与3D/01_Python良率与SPC仿真/yield_and_dpw_calculator.py)，可直接输入 300mm 晶圆尺寸、边缘排除区与聚类因子 $\alpha$，实时对比 Gross DPW 与四大模型预测曲线。
