Repository: xinjing-MD/wafer-fab-handbook

# 半导体晶圆厂系统学习与资料归档库（Wafer Fab Handbook）
> 从**器件物理**、**洁净室厂务**、**七大核心单项工艺**、**工艺整合**、**制造设备与零部件**、**AMHS/CIM 自动化**、**良率工程与经济账**到**MIT 公开课讲义 / NASA 公版手册 / 计算习题与 CMOS 电子流转卡实战**的 GitHub 系统化开源学习库。

---

## 1. 学习全景图

```mermaid
flowchart LR
    S0["00 16周教学大纲"] --> S1["01 器件物理与硅片"]
    S1 --> S2["02 厂房与厂务系统"]
    S2 --> S3["03 七大核心工艺"]
    S3 --> S4["04 工艺整合与节点"]
    S4 --> S5["05 设备与核心部件"]
    S5 --> S6["06 天车与CIM系统"]
    S6 --> S7["07 良率SPC与FA"]
    S7 --> S8["08 运营与产业链"]
    S3 -.-> S9["09 实战脚本与3D"]
    S7 -.-> S9
    S1 -.-> S11["11 教材习题与34份开源PDF"]
    S3 -.-> S11
    S4 -.-> S11
```

---

## 2. 目录导航与资料完备度看板

| 目录 | 主题方向 | 核心覆盖资料 | 建议学时 | 当前状态 |
| :--- | :--- | :--- | :---: | :---: |
| [00_学习路线与规范](./00_学习路线与规范/README.md) | 路线与规范 | **16 周逐周教学大纲（含章节/公开课/习题映射）**、7 大岗位路线、仓库上传规范 | 1h | 🟢 完整 |
| [01_器件物理与硅片](./01_器件物理与硅片/README.md) | 物理与器件基础 | CZ/MCZ/FZ 生长、300mm 硅片规范矢量图、能带/载流子、MOS C-V、短沟道 SCE、FinFET/GAA/CFET、DRAM/3D NAND | 1~2 周 | 🟢 深度版 |
| [02_厂房与厂务系统](./02_厂房与厂务系统/README.md) | 厂房与厂务动力 | 垂直分层与 Bay-Chase、UPW 超纯水/特气/CDS、HVAC/PCW、Sub-Fab 真空干泵/Scrubber、SEMI F47/抗微振、EHS | 1 周 | 🟢 深度版 |
| [03_七大核心工艺](./03_七大核心工艺/README.md) | **七大单项工艺** | 光刻 / 刻蚀清洗 / 薄膜沉积 / 热处理与注入 / CMP / 金属化 / 量测检测（全套 23 篇深度精讲 + **7 张 SVG 矢量图** + **7 份经典论文指南**） | 4~6 周 | 🟢 深度版 |
| [04_工艺整合与节点](./04_工艺整合与节点/README.md) | 工艺整合与节点 | CMOS FEOL/MOL/BEOL 重入流转、HKMG→GAA→BSPDN、1T1C DRAM、百层 3D NAND、BSI CIS、SiC/GaN 功率、CoWoS/HBM 衔接 | 2 周 | 🟢 深度版 |
| [05_设备与核心部件](./05_设备与核心部件/README.md) | 设备与核心部件 | Cluster Tool/EFEM 架构、RF/ESC/MFC/干泵/分子泵原理、全球五大龙头与国产设备对标图谱 | 1~2 周 | 🟢 深度版 |
| [06_天车与CIM系统](./06_天车与CIM系统/README.md) | 天车与 CIM/MES | OHT 天车/FOUP/Stocker、SECS/GEM 与 E84/E87/E90/E94、MES/EAP/RTD/APC 软件栈 | 1~2 周 | 🟢 深度版 |
| [07_良率SPC与FA](./07_良率SPC与FA/README.md) | 良率、SPC 与 FA | 良率层级与四大数学模型、$C_p/C_{pk}$ 与西方电气判异规则、WAT/CP/Wafer Map 图谱、EFA/PFA 流程 | 2 周 | 🟢 深度版 |
| [08_运营与产业链](./08_运营与产业链/README.md) | 运营与产业链 | 晶圆单片成本模型、IE 运营 KPI、七大核心耗材矩阵、全球代工厂与存储三巨头周期 | 1 周 | 🟢 深度版 |
| [09_实战脚本与3D](./09_实战脚本与3D/README.md) | 实战代码与 3D | 4 套 Python 良率/SPC/Wafer Map/SEMI E84 仿真脚本、Mermaid 流程图库、**现代晶圆厂三维建模全套专著** | 穿插全程 | 🟢 可运行 |
| [10_词典书单与面经](./10_词典书单与面经/README.md) | 工具箱与资源 | 60+ 晶圆厂中英高频缩略语词典、经典教材与公开课直达表、分岗位笔面试高频题库 | 随时查阅 | 🟢 完整 |
| [11_教材精读_习题与开源PDF库](./11_教材精读_习题与开源PDF库/README.md) | **教材、习题与 PDF 库** | **6 大教科书逐章导读**、**16 道工程计算习题与解析**、**48 步 CMOS Run Sheet 范本**、**8 大排错实战案例**、**34 份 MIT 6.152J/6.012/NASA/arXiv 原版 PDF** | 贯穿全程 | 🟢 完整 |
| [99_临时收件箱](./99_临时收件箱/README.md) | 临时收件箱 | 碎片资料暂存缓冲区与标准化登记模板，每周日集中归档 | 每周清理 | 🟢 就绪 |

---

## 3. 矢量原理图库一览（GitHub 原生高清渲染）

全库内置 **8 张高精度 SVG 矢量图**，点击下方链接可直接查看大图（下附光刻光学曝光闭环图示例预览）：

| 所属工艺 | 矢量原理图直达链接 |
| :--- | :--- |
| 硅片制备 | [CZ 单晶提拉与 300mm 晶圆加工全景图](./01_器件物理与硅片/01_单晶生长与硅片规范/图解/CZ单晶提拉与晶圆加工全景图.svg) |
| 01 光刻 | [光刻系统光学投影曝光与 Track 涂胶显影联机闭环](./03_七大核心工艺/01_光刻工艺/图解/光刻光学曝光与Track闭环图.svg) |
| 02 刻蚀清洗 | [ICP 等离子体刻蚀各向异性机理与 RCA 清洗技术](./03_七大核心工艺/02_刻蚀与清洗/图解/等离子体刻蚀与RCA清洗机理图.svg) |
| 03 薄膜沉积 | [高深宽比微沟槽填充对比：PVD vs CVD vs ALD](./03_七大核心工艺/03_薄膜沉积/图解/微沟槽填充对比_PVD_CVD_ALD.svg) |
| 04 热处理注入 | [退火热预算演变曲线与离子注入防沟道效应](./03_七大核心工艺/04_热处理与离子注入/图解/热预算演化与离子注入防沟道图.svg) |
| 05 CMP 平坦化 | [CMP 动力学、Preston 定律与碟形凹陷/侵蚀缺陷](./03_七大核心工艺/05_CMP平坦化/图解/CMP抛光动力学与碟形凹陷图.svg) |
| 06 金属化电镀 | [铜双大马士革 6 步全流程与 ECP 自底向上超填](./03_七大核心工艺/06_金属化与电镀/图解/铜双大马士革6步与电镀超填图.svg) |

| 07 量测检测 | [产线量测 Metrology 与缺陷检测 Inspection 设备矩阵](./03_七大核心工艺/07_量测与缺陷检测/图解/产线量测与缺陷检测设备矩阵图.svg) |
---

## 4. 快速上手与实战脚本运行

1. **按课表开干**：直接打开 [16 周完整教学大纲](./00_学习路线与规范/01_四阶段16周学习路线.md)（含每周仓库必读 + 教材章节 + MIT/Berkeley/LithoGuru 公开课 + 习题任务）。
2. **直读开源教材与公版 PDF**：进入 [11_教材精读_习题与开源PDF库](./11_教材精读_习题与开源PDF库/README.md) 在线阅读/下载 34 份 **MIT 6.152J、MIT 6.012、NASA 洁净室手册及 arXiv CC-BY 4.0 论文 PDF**。
3. **跑通 4 套 Python 零依赖仿真脚本**（仅使用 Python 标准库，克隆后直接可运行）：
   ```powershell
   # 1. 300mm 晶圆 Gross Die 几何排布与四大良率模型计算
   python 09_实战脚本与3D/01_Python良率与SPC仿真/yield_and_dpw_calculator.py

   # 2. 栅长 CD 的 SPC Cp/Cpk 与 Western Electric 判异法则检查
   python 09_实战脚本与3D/01_Python良率与SPC仿真/spc_cpk_demo.py

   # 3. CP Wafer Map 四大典型失效图谱生成与空间诊断（边缘环/靶心/划痕/光罩死点）
   python 09_实战脚本与3D/01_Python良率与SPC仿真/wafer_map_pattern_simulator.py

   # 4. SEMI E84 OHT 天车并行交接握手与 E10 设备状态迁移仿真
   python 09_实战脚本与3D/02_SECS_GEM状态机仿真/e10_state_machine_sim.py
   ```
4. **打卡与文献精读**：在 GitHub 本仓库 **Issues** 页面直接使用内置的周度打卡与论文精读模板记录成长轨迹。

---

# 08 · 晶圆厂运营管理、成本经济账与产业链 (`08_运营与产业链`)

> 理解晶圆厂既要懂物理化学，也要懂算账：为什么建一座先进晶圆厂动辄 150~200 亿美元？为什么代工厂最怕“稼动率下滑”？

## 目录内容
- `01_晶圆成本与IE运营/` —— CapEx/OpEx、折旧结构、Gross Die 计算与 Cycle Time 管理
- `02_核心材料与供应链/` —— 晶圆制造七大核心耗材矩阵与供应链格局
- `03_全球晶圆厂与周期/` —— 全球晶圆厂产能分布、存储巨头与半导体超级周期

## 学习 Checklist
- [x] [晶圆单片成本结构、Gross Die 与产线 IE 核心指标](./01_晶圆成本与IE运营/笔记/01_晶圆单片成本模型与IE运营KPI.md)
- [x] [半导体制造七大核心耗材（硅片/光刻胶/特气/湿化学品/靶材/研磨液/掩模版）](./02_核心材料与供应链/笔记/01_半导体制造七大核心材料矩阵.md)
- [x] 全球晶圆制造格局与周期复盘：
  - [x] [全球主要晶圆代工厂与 IDM 巨头产能与技术节点全景矩阵](./03_全球晶圆厂与周期/笔记/01_全球主要晶圆代工厂与IDM产能矩阵.md)
  - [x] [全球存储三巨头竞争格局、HBM 先进堆叠与半导体超级周期](./03_全球晶圆厂与周期/笔记/02_存储三巨头_HBM与半导体周期.md)

File: 08_运营与产业链/02_核心材料与供应链/笔记/01_半导体制造七大核心材料矩阵.md
# 半导体晶圆制造七大核心材料矩阵

- **所属模块**：`08_运营与产业链 / 02_核心材料与供应链`

---

## 1. 半导体制造七大核心材料全景矩阵

半导体前道晶圆制造材料约占晶圆制造成本（OpEx）的 `15%~25%`，但其战略咽喉地位远高于账面占比——任何单一核心耗材发生痕量污染或断供，都可能导致整座百亿美元级 Fab 瞬间停线。核心壁垒集中在 **“ppb~ppq 超痕量纯度”**、**“极高工艺配方耦合度”** 与 **“12~24 个月漫长认证周期”** 三重维度：

| 材料类别 | 在晶圆厂中的核心用途 | 国际规范与关键工程技术门槛 | 典型前道材料价值占比 | 全球主流代表供应商与国产突破梯队 |
| :--- | :--- | :--- | :---: | :--- |
| **电子级硅片 (Silicon Wafer)** | 所有硅基芯片的晶体与机械基底（300mm 为绝对主力） | **SEMI M1/M67**：`11N` 多晶提纯、无 COP 单晶、局域平坦度 SFQR `< 30~50 nm` | **`30% ~ 35%`**（占比第一） | 信越化学、SUMCO、环球晶、Siltronic、SK Siltron；沪硅产业、立昂微、TCL 中环 |
| **电子特气 (Specialty Gases)** | 干法刻蚀、CVD/ALD 沉积、离子注入、准分子激光与 EUV 腔保护 | `5N ~ 7N` 超高纯、水分/氧 `< 10~100 ppb`、剧毒源亚大气压钢瓶（SDS） | **`12% ~ 15%`** | 液空 (Air Liquide)、林德 (Linde)、大阳日酸、SK Materials；华特气体、金宏气体、派瑞特气 |
| **光刻胶及配套试剂 (Photoresist)** | 光刻图形转移核心感光材料（KrF/ArFi/EUV）与 BARC/显影液 | **SEMI C12**：攻克 RLS 铁三角矛盾、ppb 金属控污、冷链运储与 3~6 个月保质期 | **`10% ~ 14%`**（含配套） | JSR、东京应化 (TOK)、信越化学、富士胶片、杜邦；彤程新材、南大光电、鼎龙/晶瑞 |
| **光掩模版与防尘膜 (Photomask & Pellicle)** | 承载电路版图投影的光学“底片”（透射石英 / 反射 EUV 多层膜） | 电子束亚纳米直写精度、**Zero Defect 零缺陷**检测修补、EUV 耐热防尘膜 | **`10% ~ 13%`** | Photronics、DNP、Toppan（及大厂自建 Mask Shop）；国内清溢光电、路维光电 |
| **CMP 研磨液与抛光垫 (Slurry & Pad)** | 全局纳米级平坦化消耗品（STI/Oxide/W/Cu/Barrier/Co） | 纳米磨料单分散防划伤、氧化剂与缓蚀剂高选择比复配、多孔聚氨酯防釉化 | **`7% ~ 9%`**（Slurry+Pad） | 杜邦 (DuPont)、富士美 (Fujimi)、Entegris (CMC)、Resonac；**安集科技**、鼎龙股份 |
| **湿电子化学品 (Wet Chemicals)** | RCA 清洗、去胶剥离、湿法刻蚀（$\text{HF}, \text{H}_2\text{O}_2, \text{H}_2\text{SO}_4, \text{NH}_4\text{OH}$ 等） | **SEMI G4 / G5**（单项金属杂质 `< 10 ppt` 万亿分之十）、ISO Class 4 超净 PFA 灌装 | **`6% ~ 8%`** | 巴斯夫、默克、Stella Chemifa、关东化学；江化微、晶瑞电材、兴福电子 |
| **高纯溅射靶材与前驱体 (Targets & Precursors)** | PVD 沉积阻挡层/种子层/焊盘；ALD/CVD 高 k 与金属硅源 | `5N ~ 6N` 纯度、晶粒织构均匀防打弧、扩散焊接；前驱体高蒸气压与低卤素残留 | **`5% ~ 8%`**（靶材+前驱体） | 霍尼韦尔、JX 金属、东曹、爱发科、默克/液空；**江丰电子**、有研亿金、雅克科技 |

---

## 2. 衬底硅片：原子级平坦度与体缺陷控制（SEMI M1 / M67）

### 2.1 从 11N 提纯到磁场直拉单晶（MCZ）
- **电子级多晶硅**：冶金级粗硅（~98%）需经三氯氢硅改良西门子法或硅烷流化床法提纯至 **`11N`（99.999999999%，金属杂质 `< 0.1 ppb`）**；
- **MCZ 磁场抑制对流**：300mm 石英坩埚熔体存在剧烈热对流，会冲刷溶解坩埚壁将氧原子带入硅锭。量产单晶炉普遍施加横向或尖角强磁场，借助洛伦兹力锁死熔体流动，严格控制间歇氧含量与径向均匀度。

### 2.2 致命微缺陷 COP 与内吸杂（IG）防御机制
- **COP（Crystal Originated Particle）**：拉晶冷却过程中，过饱和空位（Vacancy）团聚成几十至百纳米八面体空洞。露在硅片表面的 COP 经栅氧生长后会塌陷为凹坑，**直接击穿亚 2nm 栅极氧化层（GOI 失效）**。业界通过精准控制拉速温度梯度比 $V/G$ 或生长外延层（Epi Wafer）彻底消灭表面 COP；
- **IG（Intrinsic Gettering，内吸杂）**：通过多步高温热退火在硅片深层形成高密度氧沉淀微缺陷 **BMD（Bulk Micro-Defects）** 作为金属陷阱，主动吸附工艺中误入的 $\text{Fe/Cu/Ni}$ 速扩散金属离子，同时维持表面 `10~20 μm` 为完美无缺陷区 **DZ（Denuded Zone）**；
- **表面金属检测（VPD-ICP-MS）**：采用氢氟酸气相分解扫片配合质谱，监测硅片表面残留金属必须严控在 **`< 10^9 ~ 10^{10} atoms/cm²`** 量级。

### 2.3 300mm 几何平坦度（SEMI M1）与边缘红利
- **基准几何规格**：标称直径 `300.0 ± 0.2 mm`、标称厚度 **`775 ± 20 μm`**、全片强制 **双面抛光（DSP）** 以贴合光刻机真空/静电平整吸盘；
- **局域平坦度 SFQR**：由于 ArFi/EUV 光刻焦深（DOF）仅几十纳米，全局平坦度（TTV）远不足以保障聚焦，必须考核模拟扫描视场（`26×8 mm`）内的站点平整度 **SFQR**——先进逻辑与 DRAM 要求严苛到 **`< 30 ~ 50 nm`**；
- **边缘滚降（ESFQR / ROA）**：行业正协同 SEMI M67/M77 将边缘排除区（Edge Exclusion）从 `3.0 mm` 压至 `1.5 mm`，单靠控制边缘抛光塌边即可每片多挤出 `3%~5%` 有效裸片。

---

## 3. 光刻胶、配套试剂与光掩模版（CAR vs MOR & EUV 光罩）

### 3.1 光刻胶体系演进与“RLS 铁三角”
- **DUV 化学放大胶（CAR）**：KrF 与 ArFi 主力体系，由保护树脂、光致产酸剂（PAG）及微量碱性猝灭剂（Quencher）构成。曝光产酸后在烘烤（PEB）触发链式脱保护反应放大灵敏度，再用 **`2.38% TMAH`（四甲基氢氧化铵）** 显影；
- **EUV 痛点——RLS 铁三角冲突**：在 13.5 nm EUV 波段下，传统碳氢树脂光吸收率弱且光生酸扩散导致边界模糊。**Resolution（分辨率）、LER（线边缘粗糙度）与 Sensitivity（灵敏度）相互掣肘**——压低酸扩散改善 LER 往往迫使曝光剂量大增，直接拖垮天价 EUV 机台的每小时产出（WPH）；
- **MOR（金属氧化物光刻胶，如含锡 Sn 团簇）**：重金属原子对 13.5 nm 光子吸收截面数倍于碳骨架，分子极小且无长程酸扩散，兼顾高抗刻蚀比与亚 `1.5~2 nm` LER，正逐步切入 3nm/2nm 及 High-NA EUV 节点；
- **SEMI C12 管控与冷链寿命**：稀释剂（PGMEA/PGME）、BARC 与 EBR 溶剂由 **SEMI C12** 严控 ppt 级金属杂质与粒子。高端光刻胶极易热聚合变质，全链条必须 **`-20℃` 或 `0~5℃` 冷链运储**，到厂保质期普遍仅 **`3~6 个月`**。

### 3.2 光掩模版（Photomask）与 EUV 防尘膜（Pellicle）
- **DUV 透射式掩模**：低热膨胀石英基板 + Cr 遮光膜或 **MoSi（硅化钼）衰减相移膜（PSM）**（利用 `6%` 透光与 `180°` 相位反转在边缘形成相消干涉，大幅拉陡光学对比度 NILS）；
- **EUV 反射式布拉格光罩**：13.5 nm 极紫外光几乎被所有固体吸收，掩模彻底转变为反射镜——在超低膨胀玻璃（LTEM）上高精度交替溅射 **40 对 Mo/Si 多层布拉格反射膜**（每对周期 ~`6.9 nm`，理论反射率约 `70%`），顶部覆 Ru 保护膜与 TaBN 吸收图形。哪怕多层膜下埋藏几个纳米微凸（Phase Defect）都会造成全片曝光周期性失效，需依赖极高成本的 **Actinic 光化检测** 与纳米修补达成“零缺陷”；
- **EUV Pellicle**：架设于掩模上方几毫米拦截微粒，需在高能 EUV 束扫描下扛住 **`> 800℃` 辐射高温** 不破裂且双程透过率 `> 90%`，当前正向多晶硅/氮化硅复合膜及碳纳米管（CNT）薄膜演化。

---

## 4. 电子特气、湿电子化学品（SEMI G5）与超纯水（SEMI F63）

### 4.1 电子特气（Specialty Gases）与亚大气压安全供气
- **全工艺气体矩阵**：涵盖干法刻蚀（$\text{CF}_4, \text{C}_4\text{F}_8, \text{SF}_6, \text{NF}_3, \text{Cl}_2, \text{HBr}, \text{BCl}_3$）、薄膜沉积（$\text{SiH}_4, \text{Si}_2\text{H}_6, \text{WF}_6, \text{NH}_3$）、离子注入（$\text{AsH}_3, \text{PH}_3, \text{B}_2\text{H}_6, \text{BF}_3$）、DUV 准分子激光混气（$\text{Ar/F}_2/\text{Ne}$、$\text{Kr/F}_2/\text{Ne}$）及 EUV 扫描仪清锡保护气（超纯 $\text{H}_2$）；
- **纯度壁垒与 SDS 钢瓶**：常规纯度要求 `5N ~ 7N`，微量水氧（`< 10~100 ppb`）即会在腔内结颗粒或氟化损伤激光镜片，采用 **GC-PDD / CRDS 光腔衰荡光谱** 实时溯源；剧毒掺杂气体普遍采用 **SDS（亚大气压吸附钢瓶）**，瓶内始终保持负压，切断泄漏喷射隐患。

### 4.2 湿电子化学品（SEMI G4/G5）与超纯水（SEMI F63）
湿法清洗占据晶圆制造 `30%~40%` 以上工序，典型 RCA 配方包括 **SC-1**（$\text{NH}_4\text{OH}/\text{H}_2\text{O}_2/\text{H}_2\text{O}$ 去颗粒与有机物）、**SC-2**（$\text{HCl}/\text{H}_2\text{O}_2/\text{H}_2\text{O}$ 络合去重金属）、**SPM**（热硫酸+双氧水去碳化胶渣）与 **DHF**（去自然氧化层）。
- **SEMI 纯度等级跃迁**：`G2/G3`（`ppb` 级）仅用于 `≥ 45nm` 成熟线；`14~45nm` 要求 **SEMI G4**；**10nm 以下先进节点核心湿法试剂（HF/$\text{H}_2\text{O}_2$/氨水/硫酸）强制执行 SEMI G5——单个金属杂质离子（Na/K/Fe/Cu/Ni 等）必须 `≤ 10 ppt`（万亿分之十）**！封装必须避开玻璃（防硼硅析出），在 ISO Class 4~5 超净间采用酸洗钝化 **PFA / HDPE 桶** 灌装；
- **超纯水 UPW（SEMI F63 极值）**：25°C 下纯水理论电阻率为 **`18.18 MΩ·cm`**（Fab 在线 POU 稳控 `> 18.2 MΩ·cm`）。但高电阻率无法检出不电离有机物或中性弱酸！SEMI F63 对先进节点严控：总有机碳 **TOC `< 0.5~1 ppb`**、溶解/胶体硅 **Silica `< 0.1~0.5 ppb`**；最棘手的隐形杀手是中性硼酸 **$\text{H}_3\text{BO}_3$（Boron，漏入清洗水会导致 P 型异常掺杂漂移 $V_{th}$）**——28nm 线容忍 `50~100 ppt`，7nm 压到 `5~20 ppt`，**2nm GAA 节点严控至 `100 ppq ~ 5 ppt` 极值**，须依靠“高 pH 调碱电离 + 双级反渗透 RO + 硼选择性抛光树脂 + 185nm UV 氧化”多道脱除。

---

## 5. CMP 研磨耗材、高纯溅射靶材与 ALD/CVD 前驱体

### 5.1 CMP 研磨液（Slurry）与抛光垫（Pad）
CMP 全局平坦化宏观速率服从 **Preston 方程** $MRR = K_p \cdot P \cdot V$，微观实质则是 **化学氧化钝化 + 纳米磨料机械剥除** 协同（Kaufman 机理）：
- **三大磨料分工**：
  - **气相二氧化硅（Fumed Silica）**：切除力强，主攻 ILD 氧化硅粗抛；
  - **胶体二氧化硅（Colloidal Silica）**：球形单分散性极佳、几乎无大颗粒拖尾，主攻对划伤极敏感的 **Cu Barrier 与 W/Co 精抛**；
  - **二氧化铈（Ceria, $\text{CeO}_2$）**：对 $\text{SiO}_2$ 存在特异化学亲和，复配氮化硅表面抑制剂可实现 **`30:1 ~ 100:1+` 超高选择比**，是 **STI 浅槽隔离** 防止过抛损及有源区的关键材料；
- **Cu Slurry 平衡术与 Pad 修整**：Cu 研磨液精密协调氧化剂（$\text{H}_2\text{O}_2$ 生成软质 $\text{CuO/Cu}_2\text{O}$）、络合剂（甘氨酸螯合铜离子）与缓蚀剂（BTA 在低凹区成膜防止宽铜线产生 **Dishing 蝶形凹陷** 与 **Erosion 侵蚀**）；聚氨酯微孔 Pad（如 IC1000）沟槽会因废屑堵塞发生 **“釉化（Glazing）”**，必须靠金刚石修整盘在线微切削恢复粗糙度。

### 5.2 高纯溅射靶材（Targets）与金属有机前驱体（Precursors）
- **溅射靶材（Cu / Ta / Ti / Al / Co / W）**：要求 `5N ~ 6N` 化学纯度外，更死磕**微米级晶粒尺寸均匀度**与**晶体织构取向（如 Cu 控制 `(111)/(200)` 比例）**——晶粒粗大或偏析会导致成膜厚度飘移甚至局部**打弧（Arcing）**掉渣报废晶圆；坯料需经真空扩散焊或电子束焊紧贴无氧铜背板防受热脱焊；
- **ALD / CVD 前驱体**：$\text{HfO}_2$ 用 TEMAH/$\text{HfCl}_4$、$\text{TiN}$ 用 TDMAT、$\text{W}$ 用 $\text{WF}_6$、低温硅薄膜用 BTBAS/TSA 等要求极宽的挥发-热分解温差窗及超低氯碳残留。

---

## 6. 材料认证壁垒（12~24 个月 Qual）与异常排障案例

晶圆厂极度警惕更换材料供应商——一旦耗材异常拉低 2% 良率，其损失通常是材料采购额的数十至上百倍。

### 6.1 标准“三阶段 Qual 认证流”（耗时常达 `12~24 个月`）
1. **实验室检验（Lab & COA）**：核验 ICP-MS 全金属 ppt 谱、液相粒子计数（LPC）与稳定性衰减曲线；
2. **机台监控跑片（Monitor & Marathon Run）**：上机跑数百至数千片控片验证颗粒增量（Adder）、膜厚/刻蚀速率漂移、表面粗糙度及对腔室部件的腐蚀性；
3. **电性良率与可靠性闭环（WAT / CP / HTOL）**：验证全套晶体管电性与 1000 小时高温加速寿命，关键物料须向终端客户提交 **PCN（工艺变更通知）** 获批后方可切换；
4. **双供（Second Source）抗风险**：针对日系高端胶/氟化物及美系抛光垫/前驱体的高度集中风险，核心站点普遍推进“一主一备”双供验证，配合国产优势企业从成熟制程非关键层逐步渗透破局。

### 6.2 典型材料突发失效排查（Troubleshooting）
- **CMP 突然爆出全片弧形划伤**：先排查 Slurry 供液泵剪切过度或冷链储存冻结解冻引发的**纳米磨料二次团聚（Agglomeration）**，使用大颗粒计数仪（LPC `> 0.5 μm` 尾峰）与 POU 过滤器压差快速定界；
- **显影后出现大面积残胶桥梁（Scum / Micro-bridging）**：重点核查光刻胶是否超出冷链保质期、桶内胺类（Amine）碱性环境污染中和了表面 PAG 光酸，或 TMAH 显影液稀释比/温度漂移。
